Repository: renankin/waam-in718-data

## About

This repository contains CSV data with the results from tensile tests and temperature measurements reported in the following paper:

> **Wire-arc directed energy deposition of Inconel 718: Effects of heat input and build interruptions on mechanical performance** \
R.M. Kindermann, M.J. Roy, R. Morana, J.A. Francis, P.B. Prangnel \
Additive Manufacturing, Volume 76, 2023, 103765, ISSN 2214-8604 \
https://doi.org/10.1016/j.addma.2023.103765

If you have used the data contained within this repository, please cite the main work.

## Repository structure

- `CSV_export_tensile` — tensile stress/strain data (see "Tensile tests" below)
- `CSV_export_pointTemp` — point temperature data (see "Temperature measurements" below)
- `CSV_export_resTimes` — residence time data (see "Temperature measurements" below)

## Tensile tests

The tensile testing was recorded using Digital Image Correlation (DIC). The results of the tests have been analysed using MATLAB, where the mapping of the tensile strain across the sample surface has been exported to MATLAB matrices.

Due to the large size of files, the tensile curves have been exported directly to CSV files for ease of use.

The tensile data is located in the `CSV_export_tensile` folder, where each file represents a tensile specimen. The header of the files contains true stress and strain, engineering stress and strain, and work hardening rate.

The following sample ID description has been used in the tests that preceded the paper, which can then be converted to conditions described in the paper:

<table>
  <thead>
    <tr>
      <th>Sample ID</th>
      <th>Travel speed (m/min)</th>
      <th>Process mode</th>
      <th>Interpass control</th>
    </tr>
  </thead>
  <tbody>
    <tr>
      <td>#19</td>
      <td>0.4</td>
      <td>CMT</td>
      <td>80°C</td>
    </tr>
    <tr>
      <td>#22</td>
      <td>1.0</td>
      <td>CMT</td>
      <td>80°C</td>
    </tr>
    <tr>
      <td>#36</td>
      <td>1.0</td>
      <td>GMAW-P</td>
      <td>30 s</td>
    </tr>
    <tr>
      <td>#37</td>
      <td>1.0</td>
      <td>CMT</td>
      <td>30 s</td>
    </tr>
    <tr>
      <td>#40</td>
      <td>0.4</td>
      <td>CMT</td>
      <td>30 s</td>
    </tr>
    <tr>
      <td>#42</td>
      <td>0.4</td>
      <td>GMAW-P</td>
      <td>30 s</td>
    </tr>
  </tbody>
</table>

Further to that, the samples have been tested in the as-deposited condition (AS) and in the longitudinal (L) and transverse (T) orientation relative to travel direction.

So, the labelling on the sample would be, e.g. `AS-L1#19`, which corresponds to the first longitudinal tensile specimen from the wall sample deposited with CMT process at 0.4 m/min using interpass temperature control of 80 °C.

## Temperature measurements

The folders `CSV_export_pointTemp` and `CSV_export_resTimes` are meant to reproduce Figures 7 and 8 in the paper, respectively. These figures show the mean build temperature at a defined position along the build height, and the residence times at which the temperature stays in the range for precipitation of gamma prime and gamma double prime phases.

In the data, the point temperatures were obtained at a position of 55 mm in the build height, between layers 2 and either 100 or 60, depending on the travel speed.

So, for example, `Plate#36_L2-110_pos55.csv` would be the file from sample #36 recorded between layers 2 and 110, captured at a build height of 55 mm.

In addition to the regular builds described in the table above, some other builds were stopped mid-build to analyse the effect of this on the temperature response.

The following table shows the additional tests which were done with varying build interruptions mid-build:

<table>
  <thead>
    <tr>
      <th>Sample ID</th>
      <th>Travel speed (m/min)</th>
      <th>Process mode</th>
      <th>Interpass control</th>
      <th>Build interruptions</th>
    </tr>
  </thead>
  <tbody>
      <tr>
      <td>#12</td>
      <td>1.0</td>
      <td>GMAW-P</td>
      <td>30 s</td>
      <td>1</td>
    </tr>
    <tr>
      <td>#13</td>
      <td>1.0</td>
      <td>CMT</td>
      <td>30 s</td>
      <td>1</td>
    </tr>
    <tr>
      <td>#38</td>
      <td>1.0</td>
      <td>CMT</td>
      <td>30 s</td>
      <td>3</td>
    </tr>
    <tr>
      <td>#39</td>
      <td>1.0</td>
      <td>GMAW-P</td>
      <td>30 s</td>
      <td>3</td>
    </tr>
  </tbody>
</table>

File: CSV_export_resTimes/Plate#12_L2-120.csv
build_height_mm,residence_time_s
0,1
2,4
4,14
6,22
8,40
10,38
12,70
14,96
16,135
18,150
20,195
22,268
24,245
26,325
28,388
30,349
32,386
34,399
36,471
38,446
40,485
42,506
44,421
46,429
48,353
50,320
52,421
54,395
56,485
58,468
60,553
62,558
64,578
66,610
68,591
70,598
72,557
74,569
76,579
78,628
80,593
82,572
84,557
86,541
88,494
90,535
92,568
94,616
96,494
98,499
100,374
102,350
104,327
106,263
108,138
110,51
112,43
114,21
116,3
118,0
120,0
122,0
124,0
126,0
128,0
130,0

File: CSV_export_resTimes/Plate#13_L2-120.csv
build_height_mm,residence_time_s
0,0
2,0
4,3
6,11
8,17
10,23
12,20
14,43
16,53
18,56
20,67
22,90
24,107
26,83
28,126
30,160
32,138
34,159
36,177
38,193
40,182
42,201
44,175
46,199
48,249
50,225
52,220
54,225
56,186
58,176
60,142
62,101
64,165
66,183
68,184
70,216
72,232
74,220
76,245
78,254
80,240
82,251
84,241
86,289
88,265
90,285.999999999993
92,249.999999999993
94,275.999999999993
96,293.999999999993
98,255.999999999993
100,269.999999999993
102,311.999999999993
104,298
106,257
108,259
110,261
112,268
114,247
116,242
118,181
120,160
122,107
124,48
126,42
128,13
130,6

File: CSV_export_resTimes/Plate#36_L2-110.csv
build_height_mm,residence_time_s
0,2
2,6
4,18
6,29
8,46
10,50
12,65
14,84
16,146
18,174
20,192
22,256
24,245
26,286
28,349
30,345
32,333
34,374
36,439
38,458
40,531
42,555
44,551
46,516
48,551
50,610
52,515
54,539
56,573
58,471
60,550
62,624
64,650
66,692
68,585
70,657
72,529
74,609
76,666
78,700
80,534
82,585
84,532
86,561
88,619
90,497
92,454
94,452
96,411
98,195
100,163
102,124
104,27
106,18
108,9
110,4
112,0
114,0
116,0
118,0
120,0
122,0
124,0
126,0
128,0
130,0

File: CSV_export_resTimes/Plate#37_L2-110.csv
build_height_mm,residence_time_s
0,0
2,1
4,5
6,15
8,17
10,28
12,35
14,39
16,45
18,53
20,61
22,90
24,80
26,113
28,112
30,107
32,127
34,142
36,161
38,172
40,184
42,187
44,195
46,187
48,201
50,215
52,217
54,215
56,175
58,219
60,229
62,231
64,200
66,246
68,236
70,232
72,225
74,228
76,236
78,235
80,233
82,235
84,240
86,240
88,233
90,227
92,218
94,211
96,210
98,223
100,242
102,262
104,283
106,247
108,210
110,176
112,172
114,98
116,59
118,15
120,4
122,0
124,0
126,0
128,0
130,0

File: CSV_export_resTimes/Plate#38_L1-120.csv
build_height_mm,residence_time_s
0,4
2,6
4,9
6,13
8,21
10,34
12,33
14,39
16,50
18,56
20,89
22,101
24,105
26,113
28,132
30,112
32,150
34,127
36,147
38,149
40,159
42,167
44,179
46,181
48,178
50,112
52,110
54,118
56,124
58,119
60,94
62,89
64,123
66,123
68,140
70,119
72,86
74,137
76,136
78,164
80,220
82,236
84,238
86,252
88,247
90,228
92,215
94,210
96,220
98,182.999999999993
100,236.999999999993
102,242.999999999993
104,193
106,240
108,227
110,222
112,219
114,223
116,229
118,217
120,178
122,129
124,75
126,21
128,11
130,1

File: CSV_export_resTimes/Plate#39_L2-120.csv
build_height_mm,residence_time_s
0,9
2,18
4,26
6,42
8,46
10,80
12,106
14,131
16,156
18,191
20,224
22,258
24,292
26,316
28,382
30,373
32,377
34,384
36,279
38,309
40,292
42,291
44,281
46,333
48,355
50,328
52,261
54,232
56,277
58,361
60,392
62,504
64,575
66,621
68,663
70,651
72,734
74,775
76,698
78,636
80,664
82,626
84,572
86,646
88,523
90,543
92,426
94,353
96,289
98,243
100,95
102,26
104,12
106,0
108,0
110,0
112,0
114,0
116,0
118,0
120,0
122,0
124,0
126,0
128,0
130,0

File: CSV_export_resTimes/Plate#40_L2-60.csv
build_height_mm,residence_time_s
0,2
2,6
4,18
6,39
8,52
10,76
12,88
14,121
16,152
18,163
20,181
22,193
24,231
26,271
28,293
30,333
32,369
34,372
36,393
38,424
40,445
42,508
44,564
46,527
48,545
50,477
52,469
54,492
56,492
58,533
60,534
62,531
64,496
66,551
68,559
70,558
72,663
74,690
76,716
78,688
80,623
82,587
84,536
86,552
88,548
90,525
92,475
94,363
96,338
98,282
100,169
102,108
104,45
106,30
108,9
110,0
112,0
114,0
116,0
118,0
120,0
122,0
124,0
126,0
128,0
130,0

File: CSV_export_resTimes/Plate#42_L2-60.csv
build_height_mm,residence_time_s
0,5
2,16
4,35
6,54
8,96
10,137
12,197
14,272
16,336
18,425
20,510
22,542
24,621
26,685
28,784
30,870
32,879
34,973
36,1114
38,1090
40,1193
42,1214
44,1275
46,1232
48,1309
50,1299
52,1317
54,1417
56,1384
58,1362
60,1287
62,1119
64,987
66,849
68,710
70,693
72,650
74,472
76,422
78,300
80,65
82,52
84,31
86,7
88,0
90,0
92,0
94,0
96,0
98,0
100,0
102,0
104,0
106,0
108,0
110,0
112,0
114,0
116,0
118,0
120,0
122,0
124,0
126,0
128,0
130,0
