Repository: renankin/waam-in718-data

## About

This repository contains CSV data with the results from tensile tests and temperature measurements reported in the following paper:

> **Wire-arc directed energy deposition of Inconel 718: Effects of heat input and build interruptions on mechanical performance** \
R.M. Kindermann, M.J. Roy, R. Morana, J.A. Francis, P.B. Prangnel \
Additive Manufacturing, Volume 76, 2023, 103765, ISSN 2214-8604 \
https://doi.org/10.1016/j.addma.2023.103765

If you have used the data contained within this repository, please cite the main work.

File: CSV_export_tensile/AS-L1#37.csv (part 1 of 3)
eng_strain,eng_stress_MPa,true_strain,true_stress_MPa,hardening_rate_MPa
NaN,NaN,NaN,NaN,NaN
2.20169610891663e-05,NaN,2.20167187194253e-05,5.78921181786885,NaN
1.85195290109963e-05,NaN,1.85193575266641e-05,5.74094830784834,NaN
6.63713812734112e-05,10.9670987038883,6.63691787906769e-05,10.9678266053779,NaN
0.000121708866485104,19.7472099829544,0.000121701460561941,19.7496133934976,NaN
0.000198290289641356,26.7745151641849,0.000198270632720307,26.7798242905518,NaN
0.000265199980754804,34.6701829993889,0.000265164821455939,34.6793775312531,NaN
0.000321709991714103,41.2311452738559,0.000321658254150703,41.2444097452603,NaN
0.000394597531471197,49.2393786382787,0.000394519698339719,49.2588083755406,NaN
0.000467340771219238,55.1410285273213,0.000467231601532567,55.166798178119,NaN
0.000520425895151888,62.7311613546457,0.000520290520561942,62.7638082754477,NaN
0.000597878113595796,68.2629530762551,0.00059769945568327,68.3037660018688,NaN
0.000657170570501409,75.2420158878204,0.000656954728480204,75.2914627263271,NaN
0.000681226884498232,80.741646029653,0.000680994954789272,80.796649409627,NaN
0.000748874564215685,87.3990930434503,0.000748594297573436,87.464544001166,NaN
0.000801776632535001,92.5771073875149,0.000801455381353768,92.6513335489259,NaN
0.000853184801243856,98.945100183321,0.000852821045977012,99.029518638955,NaN
0.000927400185696925,104.07487215772,0.000926970415836526,104.171391213486,NaN
0.000954172609179071,109.767471778214,0.000953717675862069,109.872208893163,NaN
0.000992621517863723,114.591708744734,0.000992129194891443,114.705454940602,NaN
0.00105169058086507,120.75065127199,0.00105113794176245,120.877643594567,NaN
0.00108483712806873,125.156787701412,0.00108424911749681,125.29256243154,NaN
0.00115220810939509,130.89762969157,0.00115154482707535,131.048451002002,NaN
0.00121330918122231,135.31984691088,0.0012125737164751,135.484031723539,NaN
0.00121476850630708,140.497861254945,0.00121403127203065,140.668533632001,NaN
0.00125624152227144,144.903997684366,0.00125545311111111,145.086032103,NaN
0.00131858617795522,150.130254398096,0.00131771760664112,150.328214076438,NaN
0.00134634431600067,154.343421348857,0.00134543880715198,154.551220736902,NaN
0.00139014028276963,159.264143054707,0.00138917493231162,159.485542555568,NaN
0.00143751225205957,163.171774997588,0.00143648002043423,163.406336423337,NaN
0.0014767173668091,167.996011964108,0.00147562809195402,168.24409459253,NaN
0.00151378122484291,171.678512848551,0.00151263661302682,171.93839655801,NaN
0.00157325235185879,176.341941916187,0.00157201608684547,176.619372291038,NaN
0.00159358527554843,179.944038851188,0.00159231686590038,180.230795021924,NaN
0.00165158144637845,184.398417650275,0.00165021908556833,184.702966655608,NaN
0.00168756512733426,188.354291962821,0.00168614278927203,188.672152097521,NaN
0.001709965353073,192.615701283247,0.00170850502681992,192.945067458899,NaN
0.00174412264864787,196.040909529476,0.00174260343295019,196.382828919848,NaN
0.00180267150592495,200.511369118451,0.00180104864367816,200.872825250175,NaN
0.00183983400515686,203.791850255685,0.00183814358365262,204.166793431759,NaN
0.00187158171471724,208.05325957611,0.00186983248786718,208.44264825242,NaN
0.00190800324159968,211.494548612228,0.00190618531545338,211.898080896561,NaN
0.00194684642465703,215.643392403435,0.0019449537752235,216.063216970936,NaN
0.00200082572912352,219.181166178883,0.00199882674329502,219.619709495513,NaN
0.00204036945462494,223.072717331875,0.00203829072796935,223.52786809048,NaN
0.00205893341622887,226.674814266877,0.00205681671775223,227.141522616588,NaN
0.00210985249045237,230.614607789535,0.00210762987739464,231.101170594114,NaN
0.00215624051756258,233.911169716656,0.00215391916730524,234.41553845831,NaN
0.00219075893361342,238.156498247194,0.00218836272030651,238.678241723327,NaN
0.00224502645462654,241.131444376548,0.00224251014814815,241.672790848215,NaN
0.00228066090520684,245.392853696974,0.00227806414559387,245.952511584817,NaN
0.00231919989819951,248.367799826327,0.00231651470498084,248.943814402401,NaN
0.002371014332472,252.371916508539,0.00236820791315453,252.970293939694,NaN
0.00239133124185265,255.298620268228,0.00238847655938697,255.909123834877,NaN
0.00244322231057925,259.447464059435,0.00244024249553001,260.081351892048,NaN
0.00248703984124221,262.679702827003,0.00248395227586207,263.332997713419,NaN
0.00253914900203811,266.378284501335,0.00253593080970626,267.054658656591,NaN
0.00258719446174682,270.012543016113,0.00258385343550447,270.711117972006,NaN
0.00262244062051353,273.196539414016,0.00261900802298851,273.912981116359,NaN
0.00267405966456358,276.637828450133,0.00267049072796935,277.377574508884,NaN
0.00272277566088763,279.805744058148,0.00271907562196679,280.567592327846,NaN
0.00275488362458254,282.684205448172,0.00275109588761175,283.462967536689,NaN
0.00280906199559228,286.479271861834,0.00280512395402299,287.284009896946,NaN
0.00284990619025649,289.148682983308,0.00284585290676884,289.972729604847,NaN
0.00291949279627568,292.799022287975,0.00291523935376756,293.653846924301,NaN
0.00294750032002433,296.336796063423,0.00294316495785441,297.210248864655,NaN
0.0030008839992659,299.054449554562,0.00299639033461047,299.95187726714,NaN
0.00305161286008304,302.125880423246,0.00304696614048532,303.04785164531,NaN
0.00309824947491233,305.663654198694,0.00309345979054917,306.610676454815,NaN
0.0031592078013325,309.008458495481,0.00315422798978289,309.984680428238,NaN
0.00321099946287728,311.661788827067,0.00320585521328225,312.66253466359,NaN
0.00326816566612242,315.15132023285,0.00326283681992337,316.181286957268,NaN
0.00331401540521647,317.724246614994,0.00330853615836526,318.777189662887,NaN
0.00337736716983383,321.262020390442,0.0033716766743295,322.347040191023,NaN
0.0034334029599441,323.674138873701,0.00342752228863346,324.785442620168,NaN
0.00349381125633452,327.163670279484,0.00348772207662835,328.30671839337,NaN
0.00354680064528323,329.833081400958,0.00354052558109834,331.002933586907,NaN
0.00358615093282322,332.389926993214,0.00357973602554278,333.581927439962,NaN
0.00364910947150809,335.782973659666,0.00364246762452107,337.008282489219,NaN
0.00372840713880218,338.902646898016,0.00372147385696041,340.166213946069,NaN
0.00379021967054616,341.475573280159,0.00378305488633461,342.769840715017,NaN
0.00384797879331167,344.804296787058,0.0038405942605364,346.131096408938,NaN
0.00392732162424103,347.119930530988,0.00391962982886335,348.483182140367,NaN
0.00398011273153598,349.580291383913,0.00397221303703704,350.971660352344,NaN
0.00404962207332016,352.603479882932,0.00404144442401022,354.031390718195,NaN
0.0041132592572215,355.73923391117,0.00410482293231162,357.202481608212,NaN
0.00417384898429951,358.087029234876,0.00416516263856961,359.581630418139,NaN
0.00425871228562902,360.965490624899,0.00424966963473818,362.502738794512,NaN
0.00431640642032205,363.634901746374,0.00430711745849298,365.204497770925,NaN
0.00440173421943024,366.561605506062,0.00439207492209451,368.175112268548,NaN
0.0044638088548381,368.973723989322,0.0044538756091954,370.620752165668,NaN
0.00454185396527773,371.836104589457,0.00453157087100894,373.52492987552,NaN
0.00460733272485436,373.942688064838,0.0045967514559387,375.665566448779,NaN
0.00466256368715401,377.078442093076,0.00465172760664112,378.836594344387,NaN
0.00474140820026658,379.072460039237,0.00473020312899106,380.869797309762,NaN
0.0048148570762252,381.886598269707,0.00480330272541507,383.725327659701,NaN
0.00489807220710037,384.041424114752,0.00488611567816092,385.922486740584,NaN
0.00498391543981347,386.871643135111,0.00497153684546615,388.799778690558,NaN
0.00505205811600162,389.074711349822,0.0050393392899106,391.040339403027,NaN
0.00513918621757714,391.792364840961,0.00512602567049808,393.805858762504,NaN
0.00521121351124965,394.043675425337,0.00519768212771392,396.097121150736,NaN
0.00530146770043505,396.504036278262,0.00528746439080459,398.606089619683,NaN
0.00537069175065064,398.305084745763,0.00535632101660281,400.444258578649,NaN
0.00545882719938739,400.974495867237,0.00544398180332056,403.163346351538,NaN
0.00553154555380608,402.920271443733,0.00551630274074074,405.149043279776,NaN
0.00562147236280408,405.444955456212,0.00560573085312899,407.724153067947,NaN
0.00569276271769259,407.27816550349,0.00567662017879948,409.596703459798,NaN
0.00578364620038241,409.497314508089,0.00576698512899106,411.86570209521,NaN
0.0058535867368712,411.587817193581,0.00583652106257982,413.997082181363,NaN
0.00593858521301938,413.855208567845,0.00592102131800766,416.312922989777,NaN
0.00601087916442777,415.704499405011,0.00599288589782887,418.203248919043,NaN
0.00609863194993454,417.907567619721,0.00608011055938698,420.456232063727,NaN
0.00617211094126047,419.435242659119,0.0061531414789272,422.024043509486,NaN
0.00626777548903767,421.847361142379,0.00624821467688378,424.491405692663,NaN
0.00634230068712305,423.391116971666,0.0063222729348659,426.076390743757,NaN
0.0064340867400654,425.803235454925,0.00641347636270753,428.542890406043,NaN
0.00650751894235713,427.282668124658,0.00648643645466156,430.06321818122,NaN
0.00659997862231543,429.550059498923,0.00657829412260536,432.38508070883,NaN
0.00667411639433979,431.399350336089,0.00665194308301405,434.278559812674,NaN
0.00677051401340711,433.232560383366,0.00674769701404853,436.165767504506,NaN
0.00684749017296449,435.130093590197,0.00682415258748404,438.109642630017,NaN
0.0069424907589668,437.043707586917,0.00691850263090677,440.077879488103,NaN
0.0070210083668012,438.683948155533,0.00699647584929758,441.763951825915,NaN
0.00710944053900775,440.838774000579,0.00708428761174968,443.972891051625,NaN
0.00717912285812239,442.221721930981,0.00715347563218391,445.396486003254,NaN
0.00726941737771858,444.376547776027,0.00724312251851852,447.60690637468,NaN
0.00734417533726495,445.807738076094,0.00731733819923372,449.081828271235,NaN
0.00744429838998584,447.496221014376,0.00741672635249043,450.827516411998,NaN
0.00752233566986904,449.345511851542,0.00749418399233716,452.725639623438,NaN
0.00762718225464476,451.194802688708,0.00759824236015326,454.636147681163,NaN
0.00770786341080854,452.931527996655,0.00767830959897829,456.422662348902,NaN
0.00780953356795688,454.571768565272,0.00777919700127713,458.121762050928,NaN
0.00789210648439864,456.228089923777,0.00786112670242656,459.828690590629,NaN
0.0079900482732842,458.222107869938,0.00795829685568327,461.883324631705,NaN
0.00807324476578231,459.444247901457,0.00804083046743295,463.153453770996,NaN
0.00817467305451336,461.197053999292,0.00814144139719029,464.967189129441,NaN
0.00825607512249626,462.789052198244,0.0082221801660281,466.609873379062,NaN
0.00835992869090796,464.525777506191,0.00832517802809707,468.409179881231,NaN
0.00844224930641579,466.069533335477,0.00840681282247764,470.00420853002,NaN
0.00855148992936816,467.806258643425,0.00851513306257982,471.806699153109,NaN
0.00864122121762123,469.350014472711,0.00860409956321839,473.405771776263,NaN
0.00875282071967165,471.102820570546,0.00871473685057471,475.226299099532,NaN
0.00883660321534419,472.437526131284,0.00879778892720306,476.612269093744,NaN
0.00894000311830578,474.126009069565,0.00890027787739464,478.364697069117,NaN
0.00902222446604783,475.605441739298,0.00898176735887611,479.896460791944,NaN
0.00913595034418102,477.310005467469,0.00909447,481.6706859762,NaN
0.00922658128931464,478.644711028206,0.00918427640868455,483.060965363208,NaN
0.00935284071477716,480.172386067604,0.00930937371647509,484.663361910129,NaN
0.00943459127974644,481.61965715756,0.00939036348659004,486.163541775133,NaN
0.00953290825926922,482.938281928408,0.00948775681226054,487.542088264921,NaN
0.00962023941531176,484.53028012736,0.00957425956832695,489.191577426153,NaN
0.00973292244478974,486.170520695977,0.00968586266155811,490.902380668853,NaN
0.00982360477051625,487.360499147718,0.00977566685823754,492.148136072107,NaN
0.00993897136197952,489.097224455665,0.00988990463346105,493.958347762754,NaN
0.0100334134216662,490.287202907407,0.00998341290166028,495.206457109529,NaN
0.0101472826660762,491.86312031647,0.0100961446436782,496.854194431339,NaN
0.0102414425703292,493.053098768211,0.0101893543346105,498.102673763369,NaN
0.0103610789978221,494.645096967163,0.0103077709220945,499.770153892725,NaN
0.0104845968405869,496.124529636896,0.0104300146385696,501.326195312864,NaN
0.0105813204711356,497.459235197633,0.0105257301021711,502.723010786585,NaN
0.0106745942525903,498.79394075837,0.0106180229987229,504.118363691616,NaN
0.0107869260249447,500.385938957322,0.0107291621634738,505.783565064777,NaN
0.0109182140693265,501.672402148393,0.0108590406922094,507.149768827723,NaN
0.0110164345389581,503.055350078796,0.0109561956321839,508.597226412412,NaN
0.0111155670112837,503.827227993439,0.0110542431111111,509.427553308309,NaN
0.0112458848113348,505.306660663172,0.0111831199744572,510.98928116339,NaN
0.0113706768148389,507.155951500338,0.0113065165747126,512.92265791957,NaN
0.0114711087393107,507.767021516097,0.0114058144291188,513.591672234144,NaN
0.0115917016969338,509.310777345383,0.011525032633461,515.214555947404,NaN
0.0116955086565065,510.388190267906,0.0116276448173691,516.357439765363,NaN
0.0118219292107669,511.819380567973,0.0117525961047254,517.870073053747,NaN
0.0119235921289762,513.009359019715,0.0118530661660281,519.126273375014,NaN
0.0120510419950464,514.440549319783,0.0119790063473819,520.64009398359,NaN
0.0121505818900798,515.614446981636,0.0120773561302682,521.879462543394,NaN
0.0122540693523432,516.595375164828,0.0121795960280971,522.925770719198,NaN
0.0123930132146346,517.833595986235,0.0123168484546616,524.251114584274,NaN
0.0124954893046119,518.701958640208,0.0124180649808429,525.183393416678,NaN
0.012637164481188,520.084906570611,0.0125579819157088,526.657305079127,NaN
0.0127723946880298,521.564339240343,0.0126915156066411,528.225964836323,NaN
0.0128766651414498,522.497025053871,0.0127944657726692,529.225044282893,NaN
0.0129788671985271,523.574437976393,0.0128953634482759,530.369841075432,NaN
0.0131117431628796,524.860901167465,0.0130265283269476,531.742742499811,NaN
0.0132258648664567,525.729263821439,0.0131391667177522,532.682488021083,NaN
0.0133651872810643,527.112211751841,0.0132766610727969,534.157165180041,NaN
0.0135134759500031,528.286109413694,0.0134229832694764,535.425091047977,NaN
0.0136260169611992,529.106229698003,0.0135340175734355,536.315840158144,NaN
0.0137622083315287,530.392692889075,0.0136683691187739,537.692067626135,NaN
0.0138830854603764,531.116328434053,0.0137875981864623,538.489861811104,NaN
0.0140357155384265,532.54751873412,0.0139381269731801,540.022204217767,NaN
0.0141451251191536,533.158588749879,0.0140460163473819,540.700183696098,NaN
0.0142730406916984,534.396809571286,0.0141721398212005,542.024276979811,NaN
0.0143858211180825,535.313414594925,0.0142833269987229,543.014337619397,NaN
0.0145373872266692,536.551635416332,0.0144327324648787,544.351694307481,NaN
0.014657113589424,537.37175570064,0.0145507362962963,545.248074563692,NaN
0.0148073271860356,538.288360724279,0.0146987690421456,546.258972601958,NaN
0.0149346196653828,539.221046537806,0.0148241962962963,547.274107783418,NaN
0.0150607118530179,540.394944199659,0.0149484253384419,548.533676741078,NaN
0.0151848777837658,541.070337374972,0.0150707415070243,549.286424320432,NaN
0.0153308147065481,542.19599266716,0.015214485210728,550.508298965373,NaN
0.0154515692285733,542.855305052584,0.015333409348659,551.243271379702,NaN
0.015610234686914,543.884475605442,0.0154896482758621,552.374639912212,NaN
0.0157344137166864,544.865403788634,0.0156119111621967,553.438541471754,NaN
0.0158914747958641,545.637281703277,0.0157665273052363,554.308262813149,NaN
0.0160116426879022,546.907664104461,0.0158848084291188,555.664554205377,NaN
0.0161628806193965,547.727784388769,0.0160336518773946,556.580643179771,NaN
0.0162893519970515,548.290612034863,0.0161581038825032,557.221910810978,NaN
0.0164387360936242,549.52883285627,0.0163050828097063,558.562392315431,NaN
0.0165675283385198,549.882610233815,0.0164317840868455,558.992805961723,NaN
0.0167337409788832,551.008265526003,0.0165952745083014,560.228695118539,NaN
0.0168549486043976,551.587173961985,0.0167144801532567,560.884147429959,NaN
0.0170037359907698,552.712829254173,0.0168607906002554,562.111012281522,NaN
0.0171222289199013,553.323899269932,0.0169772956066411,562.798037740084,NaN
0.0173012211061292,554.192261923906,0.0171532591570881,563.780464782757,NaN
0.0174252565768229,555.173190107098,0.0172751777266922,564.847225389288,NaN
0.0175796471746152,555.736017753192,0.0174269125925926,565.505660867519,NaN
0.0177176543419861,556.395330138616,0.0175625263601533,566.253350275508,NaN
0.0178774961101831,557.279773582478,0.0177195730779055,567.242540566983,NaN
0.0180000713841866,557.890843598238,0.0178399882503193,567.93291860759,NaN
0.0181601291523745,559.112983629756,0.017997203550447,569.266547623242,NaN
0.0182967020358782,559.579326536519,0.0181313314942529,569.817782739596,NaN
0.0184654511614819,560.254719711832,0.0182970348148148,570.600075876661,NaN
0.0185956155390994,561.074839996141,0.0184248310600255,571.508372009371,NaN
0.0187648420028448,561.734152381565,0.0185909543039591,572.275004998607,NaN
0.018899483080131,562.666838195092,0.0187231066666667,573.300950583311,NaN
0.0190618330645804,563.326150580516,0.018882432541507,574.064179623795,NaN
0.0191920577823042,563.88897822661,0.0190102132056194,574.71116807954,NaN
0.0193659940636717,564.564371401923,0.0191808595913155,575.497721667053,NaN
0.0194985434853372,564.966391149133,0.0193108823754789,575.982412894709,NaN
0.0196483187179257,566.140288810986,0.0194577822733078,577.263993644603,NaN
0.01977677978659,566.60663171775,0.01958376,577.812286298853,NaN
0.0199628847734077,567.282024893063,0.0197662391570881,578.606610590028,NaN
0.0201427391820002,568.037822017817,0.0199425578799489,579.479659712234,NaN
0.0202799232079094,568.552407294246,0.0200770241634738,580.082606453846,4958.05711420237
0.0204188393583518,569.436850738108,0.0202131698339719,581.064090318055,4908.57288457581
0.0205820993098182,570.144405493198,0.0203731501149425,581.879174267996,4849.89859137004
0.0207194414664087,570.707233139292,0.0205077134355045,582.531968250777,4806.97793163223
0.0208931724001065,571.43086868427,0.0206779033461047,583.369872338433,4751.91794579955
0.0210352894472994,571.848969221368,0.0208171021966795,583.877977809079,4702.02532469278
0.0212121348500538,572.508281606793,0.0209902892464879,584.652404479008,4659.88845190709
0.0213546298637368,572.974624513556,0.0211298146871009,585.210285541357,4610.84280056391
0.021531361000076,573.585694529315,0.021302835734355,585.935775182705,4564.44263368144
0.0216656816867751,574.24500691474,0.0214343166283525,586.686416444774,4521.3843037307
0.0218354368119045,574.711349821503,0.0216004580842912,587.260423185615,4473.09642074919
0.0219816580644245,575.579712475477,0.0217435445210728,588.231908903932,4429.81060869363
0.0221550148730489,576.303348020455,0.0219131582375479,589.071357267236,4389.10925490187
0.0223019743838786,576.464155919339,0.0220569220945083,589.320444757876,4350.35905976905
0.0224788803095937,577.589811211527,0.0222299537675607,590.573383445791,4310.06555868164
0.0226178622893025,577.798861480076,0.0223658710344828,590.867436559948,4266.47833015332
0.0227969929821881,578.4581738655,0.0225410244444444,591.645280795601,4234.2942554578
0.0229781412750107,579.181809410478,0.0227181194636015,592.490330851028,4195.72687207743
0.0231247411230464,579.632071527353,0.0228614161174968,593.035913128039,4164.86566604584
0.0232698784596217,579.841121795903,0.0230032629885057,593.333954225984,4131.42265475592
0.0234490965700818,580.661242080211,0.0231783902171137,594.277223620253,4094.4597105043
0.0236257406442901,581.031100247644,0.0233509721583653,594.758390328362,4063.86702442243
0.0237676421324711,581.690412633068,0.0234895888888889,595.515822192421,4033.53710378249
0.0239529655020554,582.044190010613,0.0236705934355045,595.985874414609,4002.67544986445
0.024091267600989,582.928633454475,0.0238056511621967,596.972123155306,3970.22628989138
0.0242775026206914,583.539703470234,0.0239874885568327,597.706590150511,3941.25545090809
0.0244232267556557,583.636188209565,0.0241297486079183,597.890467177014,3914.78951361676
0.024598950583127,584.359823754543,0.0243012683014048,598.734462181846,3885.58497852886
0.0247500828241347,584.568874023092,0.0244487612260536,599.037002071575,3863.76061167121
0.0248871576413492,585.485479046731,0.0245825164240102,600.056548460488,3837.47296657079
0.0250742949565164,585.646286945615,0.0247650928480204,600.330954684678,3811.96602125797
0.0252618552816428,586.402084070369,0.0249480485312899,601.215688655009,3790.68313089358
0.0254027680497899,587.029234876017,0.0250854798467433,601.941402368018,3763.88496809488
0.0255861229985554,587.383012253562,0.0252642764750958,602.411866252344,3737.85245661806
0.0257330964574225,587.849355160325,0.0254075730012771,602.9765393191,3714.68586665339
0.0259170268380784,588.50866754575,0.0255868729501916,603.761062476975,3686.02136571972
0.02606582790762,588.878525713183,0.0257319044444445,604.228132022916,3668.2083987821
0.0262185222139351,589.071495191844,0.0258807086845466,604.516079274127,3645.54133641992
0.0264020215354561,589.634322837938,0.0260595038569604,605.201860927549,3623.04039747076
0.0265459953826837,590.309716013251,0.0261997644444445,605.980075008892,3604.48118883395
0.0267398392272438,590.711735760461,0.026388577752235,606.507272604341,3580.48655115128
0.0269244097963395,591.081593927894,0.0265683253128991,606.996116985882,3562.07792340226
0.0270687053569796,591.789148682983,0.0267088277905492,607.808114782141,3539.34378016964
0.0272132916530357,591.949956581867,0.0268495935632184,608.058863394332,3524.33102126622
0.0273922804406879,592.72183449651,0.0270238253384419,608.957837210358,3499.49105630679
0.0275729077335902,593.12385424372,0.027199621302682,609.478003551374,3481.94731683794
0.0277222656923433,593.590197150484,0.0273449609706258,610.04586230826,3465.46773078827
0.027872174812799,593.943974528029,0.0274908157343551,610.498484815083,3447.60018173141
0.0280581515913949,594.410317434793,0.0276717331289911,611.088372228867,3426.00098299191
0.0282477754570265,594.876660341556,0.0278561646998723,611.68060266751,3408.17072290165
0.0284049908534458,595.021387450552,0.0280090494252874,611.922964518689,3395.34287707993
0.0285920937315007,595.74502299553,0.0281909678927203,612.778620533093,3379.87096670548
0.0287353355082418,596.211365902293,0.0283302182375479,613.343699535323,3364.91156113404
0.0289368007673765,596.565143279838,0.0285260368582375,613.827829975688,3342.26955122763
0.0290810523900837,597.288778824816,0.0286662218646233,614.658565093829,3334.77559437008
0.0292549809958562,597.54607146303,0.0288352210983397,615.02727042783,3314.80163644193
0.0294064510199694,597.899848840575,0.0289823749936143,615.481961460353,3305.12674012085
0.0296107528333533,598.623484385553,0.029180820945083,616.349176421934,3288.13577239974
0.0297641669014037,598.768211494549,0.0293298118518519,616.590048476727,3279.57025952828
0.0299482461087202,599.186312031647,0.0295085544827586,617.130891169347,3262.39819781936
0.0301019319029476,599.491847039527,0.029657760357599,617.537709795483,3253.10302871503
0.03029975019947,599.845624417071,0.0298497795146871,618.020796995154,3247.00610589582
0.0304406061188427,600.617502331714,0.0299864837037037,618.900663148277,3230.14391146252
0.0306342195653015,600.778310230599,0.0301743598978289,619.182684896274,3219.78178236896
0.030790712862528,601.485864985688,0.0303261901149425,620.006043545332,3207.33909037268
0.0309833114944078,601.903965522787,0.0305130181864623,620.552943576298,3198.2190404895
0.0311287866816579,602.048692631782,0.0306541115708812,620.789737956688,3184.3798643312
0.0313071284912385,602.724085807095,0.0308270544572158,621.593646206222,3176.95404038812
0.0314589675704864,602.820570546425,0.0309742733588761,621.784683326067,3165.81903665577
0.0316431004044655,603.447721352073,0.0311527743039591,622.542678187662,3153.5400941015
0.0317976011196461,603.592448461068,0.0313025248786718,622.785240376064,3144.47651868635
0.031986294857534,604.058791367832,0.0314853867943806,623.380393979809,3134.78319850425
0.0321307623574094,604.718103753256,0.031625366743295,624.148157438176,3124.42275039669
0.0323266295843188,605.023638761136,0.0318151185185185,624.582013821124,3113.54274576322
0.0324815224465209,605.393496928569,0.0319651497573435,625.057599388032,3104.75764508866
0.0326791249291516,605.795516675779,0.0321565174201788,625.592384046747,3089.35799260067
0.0328286061718404,606.165374843212,0.0323012578544061,626.064939208946,3081.17555119905
0.0330075812482453,606.776444858971,0.0324745291698595,626.804667662175,3068.9568246507
0.0331660233035298,606.985495127521,0.0326278967816092,627.116790203825,3055.75367799539
0.033365779783024,607.242787765735,0.0328212221200511,627.503916897156,3043.99005526782
0.0335181263902611,607.853857781494,0.0329686388250319,628.227980213422,3035.88237590306
0.0337041247778114,607.99858489049,0.0331485888888889,628.490645060372,3021.48142751698
0.0338520469088144,608.770462805133,0.033291677752235,629.378589068713,3009.26501204155
0.034035708274019,608.722220435468,0.0334693096040869,629.440512350122,3005.36733401294
0.0341771658724772,609.397613610781,0.0336061017113666,630.225096933448,2990.96570173771
0.0343723985650521,609.542340719776,0.0337948645977011,630.493772997271,2981.38816006093
0.0345309552486706,610.056925996205,0.0339481406641124,631.122774406921,2968.21352959105
0.0347218194771111,610.716238381629,0.0341326171392082,631.921417362457,2959.14568018206
0.0348803495756385,610.667996011964,0.0342858157598978,631.968309187516,2946.97430902862
0.0350719445180498,611.343389187277,0.0344709359131545,632.78439061433,2937.4374888504
0.0352318082440322,611.439873926607,0.0346253709578544,632.982006317545,2930.72520707174
0.0354219775631983,611.906216833371,0.0348090514176245,633.581145116824,2918.82173655364
0.035573440698901,612.21175184125,0.0349553222733078,633.990230290545,2912.14799426596
0.0357609268011829,612.678094748014,0.0351363515708812,634.588031246986,2899.87266436067
0.0359082131106156,613.128356864889,0.0352785425287356,635.144700567355,2897.78959725692
0.0360966711632313,613.289164763773,0.0354604514176245,635.426862072224,2887.70447146011
0.036251162682484,613.755507670537,0.0356095494763729,636.004858426372,2877.48202945987
0.0364423385067509,614.157527417747,0.0357940203831418,636.538863928374,2871.08092814062
0.0365997879092439,614.463062425626,0.0359459221711367,636.952280188469,2870.77559297031
0.0367979834984857,614.832920593059,0.0361371016858237,637.457532259369,2860.33081063443
0.0369596973733179,615.138455600939,0.0362930638569604,637.87378676264,2856.18746641751
0.0371270718840198,615.347505869488,0.0364544597190294,638.193556953557,2848.66439964817
0.0373102257806028,616.006818254913,0.0366310414814815,638.990171726394,2843.14499032266
0.037497142155082,616.167626153797,0.0368112185696041,639.272151223045,2838.63239198653
0.0376512709806645,616.569645901007,0.0369597658492975,639.784276717278,2832.493542146
0.0378476530448351,616.778696169556,0.0371490042656449,640.122322267627,2827.55896062979
0.0380080119932469,617.34152381565,0.0373035033971903,640.805447856764,2819.89621463124
0.038205300278038,617.647058823529,0.0374935496551724,641.244450171729,2816.63496764874
0.0383457272930077,617.695301193195,0.0376287998978288,641.381276762921,2804.88464908083
0.0385197887814399,618.627987006722,0.0377964193103449,642.457406400508,2805.96925036321
0.0386819157005833,618.627987006722,0.037952520587484,642.557702650137,2790.00601962594
0.0388753771452681,619.078249123597,0.0381387599233717,643.145149540709,2788.29505829293
0.0390249673934404,619.496349660695,0.0382827420434227,643.672174506559,2779.77470713892
0.0392214862182556,619.75364229891,0.038471861890166,644.06130123905,2772.26365461674
0.0393602962986603,620.107419676454,0.0386054241890166,644.515031451917,2766.67312328549
0.0395667013568832,620.477277843888,0.0388039930268199,645.027516995068,2754.28164047627
0.0397221569317079,620.831055221433,0.0389535206641124,645.491803825016,2750.21567338346
0.0399014474706065,621.136590229312,0.0391259466155811,645.920839256419,2738.66083340421
0.0401056094867609,621.490367606857,0.0393222555810983,646.415617589881,2729.05466006069
0.0402634089039311,621.651175505741,0.0394739588761175,646.680970980738,2725.01448715406
0.0404474769325143,622.310487891165,0.0396508868965517,647.481376995005,2718.28719281817
0.0406020669135465,622.423053420384,0.0397994561430396,647.694715883892,2711.01327910793
0.0407935807518713,622.776830797929,0.039983480587484,648.182127735479,2703.76154263112
0.0409529393782142,622.985881066478,0.0401365814814815,648.498984087277,2700.80167503849
0.0410952153542221,623.709516611456,0.0402732507279694,649.340993515081,2693.88000774447
0.0412858353980896,623.645193451902,0.0404563296551724,649.392906255567,2689.71346047304
0.0414794551641007,624.159778728331,0.0406422553256705,650.049586285328,2682.7568899009
0.0416363039900907,624.417071366546,0.0407928459259259,650.415490366565,2677.77728950405
0.0417973975847601,624.577879265429,0.0409474883269476,650.683609207733,2674.0611479207
0.0420006330673452,624.931656642974,0.0411425508812261,651.179181845804,2674.0839453295
0.0421608663044244,625.397999549738,0.0412963136653895,651.765320995809,2665.44796316769
0.0423473986191905,625.607049818287,0.0414752837547893,652.099880935918,2668.28384458604
0.0424945382690514,626.057311935162,0.0416164356066411,652.66132833581,2666.17948182163
0.0426812038667537,626.266362203711,0.0417954762452107,652.996164483818,2659.32308641711
0.0428867333367557,626.523654841926,0.0419925731289911,653.393207756301,2661.12715925121
0.0430324520543977,627.18296722735,0.0421322896807152,654.172188193896,2654.93547488964
0.043235253208147,626.989997748689,0.0423267049553001,654.09806906033,2655.04612152925
0.0433745391550868,627.858360402663,0.0424602095019157,655.091427439797,2650.76582308467
0.0435697447531278,627.810118032998,0.0426472826309067,655.163644629127,2648.06307341119
0.0437248587057624,628.324703309427,0.0427959094252874,655.798112182971,2644.34856898816
0.0439305165689645,628.678480686971,0.0429929322349936,656.296651099342,2641.99456296261
0.0440798531503626,628.678480686971,0.0431359742273308,656.390535794446,2643.72243039684
0.044263621481353,629.337793072396,0.0433119685823755,657.194562928862,2634.94456320438
0.0444243998019878,629.402116231949,0.0434659200766284,657.362927479655,2636.02631554134
0.0446276422337908,629.755893609494,0.043660498697318,657.86041432412,2626.79341947204
0.0447787537078537,630.157913356704,0.0438051440613027,658.375599355959,2623.26250382189
0.0449249380086185,630.576013893802,0.0439450531800767,658.904602227703,2620.65105281234
0.045120763625538,630.881548901682,0.0441324420178799,659.347406145388,2613.10141707532
0.0453112831188622,631.138841539896,0.044314719642401,659.736552276221,2603.73791104576
0.0454608524178313,631.60518444666,0.0444577953001277,660.318494523127,2602.52198573288
0.0456635721080076,631.814234715209,0.0446516811238825,660.665129580993,2594.91300043838
0.0458146554197947,632.055446563535,0.0447961562707535,661.012849054048,2590.39320683653
0.0460123393216463,632.425304730968,0.044985162247765,661.524672447845,2585.58099606769
0.0461719684950452,632.473547100633,0.0451377579565773,661.676095791313,2581.91287744387
0.0463521433190008,632.891647637732,0.0453099660791826,662.227531994435,2573.37368835388
0.0465034474496409,633.293667384942,0.045454557164751,662.744006166368,2568.46807310639
0.0466989997415772,633.390152124272,0.045641402247765,662.968838674641,2561.70081802614
0.0468491456721183,634.01730292992,0.045784839054917,663.720471913527,2557.93595510824
0.0470494168535693,634.210272408581,0.0459761292975734,664.049495887948,2553.09125503137
0.0472021298900593,634.531888206349,0.0461219695019157,664.483144812849,2543.96576493394
0.0473999543024273,634.885665583893,0.0463108592337165,664.979217119836,2543.51654001379
0.0475555586345502,634.885665583893,0.0464594106768838,665.078008079804,2537.49840507554
0.0477544685823985,635.496735599653,0.0466492727458493,665.844544494063,2534.94259783191
0.0479063501948369,635.496735599653,0.0467942214048531,665.941064762965,2529.27479870335
0.0480788590658907,635.866593767086,0.0469588302681992,666.438334113522,2525.54728236106
0.0482590420656841,636.107805615412,0.047130732899106,666.805758964916,2522.71324690494
0.0484314249397468,636.52590615251,0.0472951662068966,667.35376279854,2517.91308409285
0.0485879602322399,637.136976168269,0.0474444593358876,668.094162228823,2515.97924016901
0.0487925559240499,637.040491428939,0.0476395557343551,668.12332523287,2514.00757360189
0.0489433804317221,637.603319075033,0.0477833531545339,668.809780885051,2512.8850192477
0.0491420685336448,637.764126973917,0.0479727525925926,669.105175409969,2503.6714978962
0.0492969929392733,637.957096452578,0.0481204093997446,669.40646293196,2504.61406360994
0.0494757308302129,638.423439359341,0.04829073550447,670.009905600783,2503.2414172651
0.0496320305010669,638.423439359341,0.0484396556066411,670.10969097422,2500.26430434645
0.0498277377963909,638.777216736886,0.0486260914687101,670.60604040276,2504.38182605307
0.049979230984593,639.034509375101,0.0487703839591315,670.972962726285,2497.91202285661
0.0501732184180181,639.34004438298,0.0489551204853129,671.417792073193,2499.2861109091
0.0503275013759676,639.661660180748,0.0491020216091954,671.854233263648,2500.77985940717
0.0505247147049825,639.967195188628,0.0492897676372925,672.301355146081,2499.67395132131
0.0506768461792144,640.369214935838,0.0494345719029374,672.821107139045,2499.76408804684
0.0508733527706828,640.578265204387,0.0496215829885057,673.166629267362,2498.94835201351
0.051033886674001,640.787315472936,0.0497743336909323,673.489182712919,2497.80082733488
0.0512296096333946,641.141092850481,0.0499605358109834,673.986500757139,2496.30229695764
0.0513797288506499,641.398385488695,0.0501033290676884,674.353260620349,2491.67013413004
0.0515619780237617,641.65567812691,0.0502766569093231,674.740714101311,2495.14467661928
0.051729635991355,641.912970765124,0.0504360812771392,675.118895080933,2493.67749716069
0.0519148353693757,642.170263403338,0.0506121560664112,675.508426907031,2490.40490600632
0.052066495448885,642.781333419097,0.0507563209195402,676.248704790191,2487.47487597929
0.0522570130781606,642.893898948316,0.0509373934865901,676.489613833528,2482.04223253141
0.0524077431467358,643.199433956196,0.0510806277650064,676.908064683098,2485.60700218565
0.0526068351561184,643.504968964075,0.0512697875095786,677.357728788512,2477.59421117419
0.0527700577932702,643.649696073071,0.0514248406385696,677.615127733468,2472.57392526188
0.05296012167108,644.116038979835,0.0516053612771392,678.228502774501,2473.3794595516
0.0531133338345344,644.276846878719,0.0517508568326947,678.496538128849,2467.87924994268
0.0533141075754253,644.678866625929,0.0519414864623244,679.049345072827,2466.59882365482
0.053465555193599,645.096967163027,0.0520852581353768,679.587434666105,2463.06869571051
0.0536538103502768,644.936159264143,0.0522639429885057,679.539441641337,2458.27668828171
0.0538561842795053,645.450744540572,0.052455993256705,680.212258781893,2460.81484559352
0.0540155701000737,645.659794809121,0.0526072224010217,680.535476716432,2453.06195477558
0.0541658678471104,645.917087447335,0.0527498076117497,680.903747046198,2450.61230618278
0.0543589746033526,646.479915093429,0.0529329752490421,681.621900379571,2444.39843265884
0.0545173293167176,646.27086482488,0.0530831544827586,681.503826390338,2443.21693936785
0.0547043019815834,646.785450101309,0.0532604451596424,682.167396680945,2440.40620370285
0.0548878050256743,647.090985109188,0.0534344153256705,682.608388933733,2438.26190704183
0.0550408727520018,647.396520117068,0.0535795081226054,683.02978960092,2438.4860058113
0.0551924060970881,647.766378284501,0.0537231257471264,683.51816329082,2433.20791802241
0.0553872289585597,647.862863023832,0.0539077412515964,683.746191751881,2433.80952044054
0.055542583390489,648.329205930595,0.0540549317752235,684.339084915485,2430.87441360142
0.055739489914918,648.425690669926,0.0542414596934866,684.568607915596,2429.30189313096
0.0559379072758093,648.522175409256,0.0544293836270753,684.799148723605,2427.29047788208
0.0560923031575729,649.149326214904,0.0545755897573436,685.561607015484,2421.47426732609
0.0562496293322894,649.197568584569,0.0547245487611749,685.714691180874,2421.15934122878
0.0564382150799474,649.599588331779,0.0549030756066411,686.261829613893,2418.20141964182
0.0565934090755968,649.599588331779,0.0550499678671775,686.362643569578,2417.71906190113
0.056787238415422,649.808638600328,0.0552333984674329,686.709476684926,2415.55064556611
0.0569761031154938,650.580516514971,0.0554120984163474,687.648059108859,2414.140563641
0.0571371923652588,650.532274145306,0.0555644925670498,687.701861832956,2412.94736626052
0.0573304487930943,650.934293892516,0.0557472869731801,688.25264909619,2411.10622929071
0.0574849408646603,651.143344161065,0.0558933915197957,688.574280794581,2408.51162829168
0.0576364972302628,651.448879168945,0.0560366990038315,688.996110688823,2402.66430276371
0.0578252811739532,651.754414176824,0.0562151791315453,689.442296432964,2402.67582738789
0.0580270207996285,652.011706815039,0.0564058726181354,689.846003687996,2394.25849383356
0.0581834505368457,652.268999453253,0.0565537121072797,690.220260519659,2394.75429869686
0.0583697957766813,652.783584729682,0.0567297957854406,690.886429256723,2390.80203563661
0.0585266728365759,652.687099990351,0.0568780099872286,690.88670435614,2387.71552841657
0.0587113919876348,653.040877367896,0.0570525006641124,691.381816302992,2383.97712072988
0.0588634761873612,653.040877367896,0.0571961406385696,691.481133502215,2380.14167869676
0.0590618254903963,653.555462644325,0.0573834459259259,692.155641327319,2377.14084994425
0.0592128739236524,653.764512912874,0.0575260605108557,692.475788591742,2368.42771434538
0.0593640748932875,654.118290290419,0.0576687987484036,692.949417464289,2369.65365372744
0.0595538655879244,654.472067667964,0.0578479380076629,693.448409216913,2363.37670499783
0.0597450293520996,654.472067667964,0.0580283408429118,693.573520560916,2360.44817729384
0.059899396991536,654.938410574727,0.0581739951213282,694.168826434749,2361.19956157419
0.0600992351015919,655.147460843276,0.0583625217624521,694.521322118708,2356.89580517478
0.0602517523811359,655.356511111826,0.0585063821711367,694.842889340701,2350.79182057145
0.0604431554151348,655.61380375004,0.0586868919029374,695.241170782412,2350.25684578036
0.0606021319849652,655.549480590487,0.0588367958876117,695.277176735907,2349.90253542487
0.060751291035773,656.176631396134,0.0589774221966794,696.040208900954,2344.57443612254
0.0609532264439328,656.224873765799,0.0591677742528735,696.223897094587,2342.48976501075
0.0611072598492339,656.626893513009,0.0593129476883781,696.751563718904,2338.59933639485
0.0612965874066462,656.884186151224,0.0594913562962963,697.148945083686,2336.21043153246
0.0614485113784635,657.093236419773,0.0596344954533845,697.470637634625,2333.22295818132
0.0616275981081136,657.559579326537,0.0598032004086846,698.083396813413,2333.5198877444
0.0618083402288825,657.768629595086,0.0599734359386973,698.424216844985,2326.76752696143
0.0619682953545508,658.0259222333,0.0601240686590038,698.802666933204,2328.20179261233
0.0621738982115545,658.170649342296,0.060317655376756,699.091684300336,2326.7506621108
0.0623355382693305,658.283214871515,0.0604698223243934,699.317653404196,2326.10792681059
0.06253466159198,658.379699610845,0.0606572439591316,699.551251325038,2325.50244965736
0.0626870874896981,658.894284887274,0.0608006886590038,700.198448570464,2326.47495909262
0.0628809983421459,659.151577525488,0.0609831442145594,700.599686779091,2327.21628029902
