Repository: renankin/waam-in718-data

## About

This repository contains CSV data with the results from tensile tests and temperature measurements reported in the following paper:

> **Wire-arc directed energy deposition of Inconel 718: Effects of heat input and build interruptions on mechanical performance** \
R.M. Kindermann, M.J. Roy, R. Morana, J.A. Francis, P.B. Prangnel \
Additive Manufacturing, Volume 76, 2023, 103765, ISSN 2214-8604 \
https://doi.org/10.1016/j.addma.2023.103765

If you have used the data contained within this repository, please cite the main work.

File: CSV_export_tensile/AS-L1#40.csv (part 1 of 4)
eng_strain,eng_stress_MPa,true_strain,true_stress_MPa,hardening_rate_MPa
NaN,NaN,1.66699067899922e-17,2.22591362126246,NaN
NaN,NaN,NaN,NaN,NaN
NaN,NaN,NaN,NaN,NaN
NaN,NaN,NaN,NaN,NaN
NaN,NaN,NaN,NaN,NaN
5.34964401732729e-05,18.7043189368771,5.3495009289854e-05,18.7053195513561,NaN
0.000145263209373248,25.8970099667774,0.00014525265969489,25.9007718495584,NaN
0.000228086251656157,33.6378737541528,0.000228060243941606,33.6455460906911,NaN
0.000314910594493512,40.5813953488372,0.000314861020559611,40.5941748601719,NaN
0.000335402770458515,47.358803986711,0.000335346535523114,47.3746882607737,NaN
0.000365187684744361,54.202657807309,0.000365121019951338,54.2224519504206,NaN
0.000460225804747028,60.4983388704319,0.000460119933333333,60.5261817671244,NaN
0.000527546464543116,67.0265780730897,0.00052740736082725,67.0619377073826,NaN
0.000581761517482571,73.4385382059801,0.000581592359854015,73.4812619214085,NaN
0.000628573587637238,79.1029900332226,0.000628376118004866,79.1527120834606,NaN
0.000673131255851445,85.4651162790698,0.000672904804622871,85.5226455201222,NaN
0.000766579588605376,91.4451827242525,0.000766285916545012,91.5152827348052,NaN
0.000761097121601439,97.2757475083057,0.000760807634063261,97.3497837997359,NaN
0.0008968837791552,102.956810631229,0.000896481819221411,103.049150924638,NaN
0.000913454459505525,108.936877076412,0.000913037513868613,109.036385952582,NaN
0.00102077527111155,114.335548172757,0.00102025463430657,114.452259072941,NaN
0.00101598604577768,119.634551495017,0.00101547028126521,119.756098529928,NaN
0.00107517022193049,125,0.00107459264038929,125.134396277741,NaN
0.00111811291051911,130.182724252492,0.00111748828783455,130.328283237205,NaN
0.00120078177155647,135.166112956811,0.00120006140973236,135.328417961381,NaN
0.00125171848076677,139.983388704319,0.00125093573430657,140.15860849896,NaN
0.00128218410508185,145.132890365449,0.00128136280900243,145.3189774506,NaN
0.00131179237833123,149.950166112957,0.00131093273041363,150.146869597993,NaN
0.00129636492801755,154.883720930233,0.00129552537250608,155.084506753967,NaN
0.0014072516106709,159.21926910299,0.00140626236009732,159.443330675885,NaN
0.00147704637074408,163.986710963455,0.0014759566107056,164.228926939734,NaN
0.00156470398330932,168.704318936877,0.00156348110948905,168.968291256719,NaN
0.00156120323079612,173.106312292359,0.00155998581995134,173.376566426381,NaN
0.00162950852480126,177.724252491694,0.0016281823163017,178.013855676194,NaN
0.00168446982153725,182.159468438538,0.00168305269343066,182.46631056583,NaN
0.00174030018330873,186.295681063123,0.00173878761557178,186.619891471027,NaN
0.00180636665445499,190.531561461794,0.00180473713625304,190.87573132104,NaN
0.00183228675026847,194.833887043189,0.00183061016058394,195.190878592922,NaN
0.00186166725353809,198.90365448505,0.00185993649878346,199.273946905214,NaN
0.00196943985767528,203.421926910299,0.00196750305352798,203.822554161081,NaN
0.00199337600868477,207.441860465116,0.00199139187104623,207.855370092964,NaN
0.00206538357819963,211.528239202658,0.00206325360583941,211.965126154233,NaN
0.00209968343455813,215.598006644518,0.00209748218004866,216.050694207594,NaN
0.00217371970183367,219.734219269103,0.00217136059124088,220.211859870695,NaN
0.00223931801024957,223.654485049834,0.00223681447445255,224.155318566279,NaN
0.00228969796724332,227.308970099668,0.00228708060340633,227.829438986441,NaN
0.00238600220003948,231.445182724253,0.00238316021654501,231.997411439421,NaN
0.0023966394328403,234.617940199336,0.0023937720729927,235.180234806469,NaN
0.00246910903697151,237.956810631229,0.00246606579562044,238.544351942768,NaN
0.00246617840208563,241.196013289037,0.00246314237469586,241.790845687679,NaN
0.00252664793442992,244.269102990033,0.00252346132603406,244.886285014548,NaN
0.00257286983732441,247.558139534884,0.00256956567396594,248.195074405077,NaN
0.00259345193533611,250.847176079734,0.00259009474209246,251.497736174012,NaN
0.00270190291385708,253.803986710963,0.00269825933576642,254.489740442206,NaN
0.00271503066342604,257.093023255814,0.00271135162530414,257.791038697306,NaN
0.00272523896432553,260.066445182724,0.00272153223357664,260.77518839245,NaN
0.0028369342113117,263.405315614618,0.0028329177080292,264.152579165926,NaN
0.00287388754704931,266.146179401993,0.00286976582725061,266.911053592671,NaN
0.00294028858318951,269.06976744186,0.00293597438929441,269.860910207151,NaN
0.00299181856554731,272.242524916944,0.00298735198296837,273.057025157322,NaN
0.00307903270563248,275.049833887043,0.00307430219221411,275.89672132126,NaN
0.00308710321180428,278.12292358804,0.00308234789294404,278.981517758725,NaN
0.00312596207740046,281.262458471761,0.0031210864160584,282.14167425074,NaN
0.00316586722187995,284.169435215947,0.00316086641605839,285.069077916357,NaN
0.00319149276223651,287.408637873754,0.00318641075912408,288.325900461333,NaN
0.00334605505548624,290.31561461794,0.00334046946958638,291.287026647919,NaN
0.00329074032286258,292.857142857143,0.00328533768613139,293.820859665981,NaN
0.00344049389575551,295.564784053156,0.00343458893673966,296.581672888491,NaN
0.00343397115090438,298.737541528239,0.0034280885352798,299.763397627539,NaN
0.00345968365307758,301.594684385382,0.00345371271532847,302.638106584805,NaN
0.00355392140931232,304.617940199336,0.00354762115328467,305.700528418671,NaN
0.003602139856558,307.325581395349,0.00359566768856448,308.432611121033,NaN
0.00365189820435097,310.348837209302,0.00364524621411192,311.482199570629,NaN
0.00371214331895509,312.940199335548,0.00370527031873479,314.101878205744,NaN
0.00383810289490927,316.063122923588,0.0038307561703163,317.276205710655,NaN
0.00380280534623934,318.671096345515,0.00379559296107056,319.88294049439,NaN
0.00388155942522261,321.744186046512,0.00387404561070559,322.993055224371,NaN
0.00396227572440511,324.501661129568,0.00395444658394161,325.787426183991,NaN
0.00398955563340331,327.142857142857,0.00398161845985402,328.448011771499,NaN
0.00402937189808705,330.166112956811,0.00402127572019465,331.496475014059,NaN
0.00411537485479752,332.491694352159,0.00410692986131387,333.860022310525,NaN
0.00415433107998275,335.249169435216,0.00414572567153285,336.641905479339,NaN
0.00425345968207314,338.056478405316,0.00424443929197081,339.494388006476,NaN
0.00428232158377106,340.813953488372,0.0042731785377129,342.273428437446,NaN
0.00434959158530823,343.355481727575,0.00434015945255474,344.848937841666,NaN
0.00441082592916997,346.112956810631,0.00440112674695864,347.639600814953,NaN
0.00446461703701861,349.019933554817,0.00445468019951338,350.578173896425,NaN
0.00450567921919109,351.777408637874,0.00449555903406326,353.362404797754,NaN
0.004593404284434,354.269102990033,0.00458288679805353,355.89640420555,NaN
0.00465538085135986,356.661129568106,0.00464457808029197,358.321522961122,NaN
0.00472978007495395,359.302325581395,0.00471862981021898,361.001746561815,NaN
0.0047441708590934,362.009966777409,0.00473295274695864,363.727403912496,NaN
0.00487126098023105,364.551495016611,0.00485943477858881,366.327320489571,NaN
0.00493542159397009,367.259136212625,0.00492328232603407,369.071714884071,NaN
0.00494391825862972,370.016611295681,0.00493173722627738,371.845943176262,NaN
0.00501791392755635,372.392026578073,0.00500536615571776,374.26065771475,NaN
0.00508370988216122,375.249169435216,0.00507083145742093,377.156827346147,NaN
0.00515499683508946,377.691029900332,0.00514175532603406,379.63802596411,NaN
0.00520208790656063,380.083056478405,0.00518860379075425,382.06028195,NaN
0.00530696456784074,382.508305647841,0.00529293225547445,384.538263672819,NaN
0.00534573411748895,384.68438538206,0.00533149639902677,386.740805825462,NaN
0.00539482910270239,387.441860465116,0.00538032913868613,389.532043089559,NaN
0.00556809746243458,389.833887043189,0.00555265291240876,392.004520120406,NaN
0.00559476656343816,392.325581395349,0.00557917398783455,394.520551440121,NaN
0.00562227451963593,394.916943521595,0.00560652852554745,397.137274990529,NaN
0.00569243483379833,397.508305647841,0.00567629415085158,399.771095773634,NaN
0.0057674686406568,399.634551495017,0.00575090046715328,401.939431238487,NaN
0.00583166171531468,402.176079734219,0.00581472339659367,404.521434581221,NaN
0.0058454541186892,404.617940199336,0.00582843573965936,406.983115804369,NaN
0.00604342455154394,406.627906976744,0.00602523630413626,409.08533205311,NaN
0.00604837966540805,409.069767441861,0.00603016163990267,411.543976704989,NaN
0.00613470202581046,411.56146179402,0.00611596134793187,414.086268727433,NaN
0.00620640587185317,413.720930232558,0.00618722545498783,416.288650243262,NaN
0.00629316523265877,416.112956810631,0.00627344595620438,418.731624403291,NaN
0.00635634563071519,418.488372093023,0.00633622926520681,421.148428828482,NaN
0.00644920647846114,420.714285714286,0.00642849932846715,423.427559011295,NaN
0.00651189117431472,423.322259136213,0.00649078040875913,426.078887619373,NaN
0.00658675364748817,425.598006644518,0.00656515577372263,428.401315867148,NaN
0.00670204011860687,427.558139534884,0.0066796812919708,430.423651339083,NaN
0.00674651323148234,429.833887043189,0.00672385735279805,432.733767049466,NaN
0.00678230474972574,432.109634551495,0.0067594083892944,435.040333778316,NaN
0.00696834289059289,434.069767441861,0.00694417619221412,437.094514419835,NaN
0.0070027179709784,436.461794019934,0.00697831281021898,439.518212868562,NaN
0.00711627536205017,438.737541528239,0.00709107416301703,441.859718685423,NaN
0.00702368257696873,441.112956810631,0.00699913141119221,444.211194199857,NaN
0.00722966537733427,443.239202657807,0.00720365662773722,446.44367377514,NaN
0.00729105393336527,445.681063122924,0.00726460269343065,448.930547791232,NaN
0.007398939908418,447.275747508306,0.0073717020243309,450.585113886612,NaN
0.00750726844080729,449.700996677741,0.0074792291459854,453.077022777899,NaN
0.00747434774715572,452.1926910299,0.00744655322141119,455.57253645138,NaN
0.00768989038496581,453.671096345515,0.00766047388807786,457.159777347239,NaN
0.00777407420853371,455.697674418605,0.00774401179805353,459.240301956191,NaN
0.00782139550809724,457.8073089701,0.00779096695377129,461.388001000052,NaN
0.00790055211687379,460.199335548173,0.00786950616788321,463.835164382822,NaN
0.00803887950155113,462.159468438538,0.00800673983941605,465.874712715817,NaN
0.00811122617100124,464.169435215947,0.00807850698540146,467.934418486649,NaN
0.00821255525437703,466.495016611296,0.00817901572749391,470.326132711108,NaN
0.00830373403522588,468.455149501661,0.0082694477080292,472.345076470555,NaN
0.00838930897460455,470.31561461794,0.00835431430656934,474.261237624551,NaN
0.00852597923477472,472.325581395349,0.00848983835279805,476.352619494378,NaN
0.00857167694779726,473.920265780731,0.00853514871532847,477.982557198018,NaN
0.00865571427030565,476.312292358804,0.00861846834793187,480.435115464896,NaN
0.00876319082661858,478.056478405316,0.00872501692457421,482.245778551483,NaN
0.00885518218738079,479.966777408638,0.00881620499270073,484.216970666482,NaN
0.00894845023599666,481.87707641196,0.00890865011192214,486.1891294501,NaN
0.00902660705803537,483.887043189369,0.0089861107542579,488.254901388714,NaN
0.00909275897552497,485.681063122924,0.00905166873722628,490.097243968877,NaN
0.00926679323309676,487.8073089701,0.00922411993187348,492.327718439919,NaN
0.00939808440185619,489.601328903655,0.00935419716301703,494.202643515952,NaN
0.00946290339931322,491.09634551495,0.00941841059610706,495.743542792314,NaN
0.00958710713222843,493.056478405316,0.00954144245012165,497.783463686027,NaN
0.00962713368695267,494.53488372093,0.00958108812408759,499.295837159373,NaN
0.0097314642394275,496.71096345515,0.0096844185109489,501.544688433345,NaN
0.00988955429047311,498.239202657807,0.0098409726861314,503.166566302134,NaN
0.00999301972821209,499.983388704319,0.00994341966909976,504.97973257142,NaN
0.0100216597887715,501.528239202658,0.00997177595863747,506.554384590409,NaN
0.0101683135257933,503.58803986711,0.0101169640243309,508.708680944318,NaN
0.0103046084617913,505.182724252492,0.010251877919708,510.388434427575,NaN
0.010378748145335,507.043189368771,0.0103252587226277,512.305662930037,NaN
0.0105396885698765,508.687707641196,0.0104845332603406,514.049117659059,NaN
0.0105938093221165,509.950166112957,0.0105380881119221,515.352480936539,NaN
0.0107511498789814,511.760797342193,0.0106937671873479,517.262814376606,NaN
0.0108511631295902,513.189368770764,0.0107927117226277,518.758070327667,NaN
0.0109559395685686,514.617940199336,0.0108963580486618,520.256063253061,NaN
0.011096916557207,516.312292358804,0.0110357975182482,522.04176678457,NaN
0.0111817031419685,517.840531561462,0.0111196500437956,523.630870660261,NaN
0.0113313356243776,519.485049833887,0.0112676169343066,525.371509285401,NaN
0.0114495732588571,521.079734219269,0.0113845229562044,527.045874809918,NaN
0.0115641172734053,522.774086378738,0.0114977639245742,528.819507221119,NaN
0.0116457476331728,523.737541528239,0.011578457836983,529.836856762895,NaN
0.0118558737444958,525.63122923588,0.0117861434744526,531.863046725865,NaN
0.0119109647081246,526.960132890366,0.0118405874574209,533.236736435811,NaN
0.0120290794901687,528.388704318937,0.0119573051265207,534.744734044897,NaN
0.0121631702586664,529.717607973422,0.0120897933017032,536.160653428216,NaN
0.0122527995812709,530.93023255814,0.0121783416277372,537.435614289312,NaN
0.0125798065341129,532.475083056478,0.0125013381605839,539.173516585565,NaN
0.0125739401392011,533.803986710963,0.0124955446301703,540.516006085934,NaN
0.0127780860947295,535.182724252492,0.0126971352214112,542.021335179402,NaN
0.0127879659286787,536.544850498339,0.0127068903552311,543.40616776572,NaN
0.012923556002594,537.774086378738,0.0128407594403893,544.724039900797,NaN
0.0130531780899872,538.887043189369,0.0129687195352798,545.921231734506,NaN
0.013234629552167,540.14950166113,0.0131478169586375,547.298180218402,NaN
0.0133631870063784,541.428571428571,0.0132746871776156,548.663782679168,NaN
0.0134359244128666,542.491694352159,0.0133464628223844,549.780571752083,NaN
0.0136120034621396,543.604651162791,0.0135201923600973,551.004199556454,NaN
0.0136864581684533,544.916943521595,0.0135936445012165,552.374926474384,NaN
0.0138706082512303,546.029900332226,0.0137752917518248,553.603667173193,NaN
0.014017319577649,547.259136212625,0.0139199854744525,554.930242416705,NaN
0.014141863651506,548.322259136213,0.0140428003649635,556.076557762003,NaN
0.0143656696023953,549.36877076412,0.0142634610705596,557.260821014791,NaN
0.0144783857113606,550.215946843854,0.0143745746958637,558.182185546801,NaN
0.0146184853217204,551.328903654485,0.0145126653041362,559.388497139998,NaN
0.0146690414407957,552.558139534884,0.0145624917761557,560.66363778217,NaN
0.0149058024807671,553.455149501661,0.0147958027493917,561.704842642096,NaN
0.0150545545675027,554.302325581395,0.0149423593917275,562.647100188754,NaN
0.0152221538847055,555.46511627907,0.0151074593673966,563.920491756656,NaN
0.0153422034678616,556.428571428571,0.015225701946472,564.96541178676,NaN
0.0155292602188684,557.591362126246,0.0154099152311436,566.250343484498,NaN
0.0156535242255071,558.704318936877,0.0155322715328467,567.450010528251,NaN
0.0158056151225354,559.551495016611,0.0156820071532847,568.395550588083,NaN
0.0159568589523282,560.182724252492,0.015830886593674,569.12148097092,NaN
0.0161093591931376,561.196013289037,0.0159809803649635,570.236521444867,NaN
0.0162835486411237,562.093023255814,0.0161523935279805,571.245892340836,NaN
0.0164707153549801,562.940199335548,0.016336544379562,572.21222712068,NaN
0.0165868056599405,563.637873754153,0.0164507470559611,572.986825628695,NaN
0.0167348545802237,564.584717607974,0.0165963697810219,574.03296075536,NaN
0.0169128870798214,565.382059800664,0.0167714566423358,574.94430273503,NaN
0.0170979796926998,566.378737541528,0.0169534543065693,576.06266969439,NaN
0.017240150625389,567.441860465116,0.0170932254987835,577.224643610686,NaN
0.0174110791500506,568.073089700997,0.0172612430170316,577.963855228795,NaN
0.0175584496378058,568.870431893688,0.0174060810462287,578.85891472253,NaN
0.0177514175638207,569.518272425249,0.0175957012408759,579.628029089296,NaN
0.0178851884078477,570.14950166113,0.017727130243309,580.346732918979,NaN
0.0180688375039513,571.146179401993,0.0179075361800487,581.466126908611,NaN
0.0182256571007995,571.677740863787,0.0180615606569343,582.096943340931,4982.65975189889
0.0183939311338761,572.475083056478,0.018226809026764,583.005150310079,4916.48478708104
0.0185592164504349,573.272425249169,0.018389095839416,583.911912274434,4845.80581325879
0.0187226721363445,573.803986710963,0.0185495603163017,584.54713062468,4776.67444501613
0.0189081855105098,574.700996677741,0.0187316476399027,585.567549735999,4711.6978223947
0.019067644474505,575.448504983389,0.0188881352311436,586.420952489797,4649.23992892674
0.0192414738562019,576.345514950166,0.01905869756691,587.435252108219,4592.64776828709
0.0194160177827261,577.043189368771,0.0192299317518248,588.247070194956,4534.02669218843
0.0195581795780528,577.458471760797,0.0193693761800487,588.752508250363,4479.55100058749
0.019749897361093,578.156146179402,0.0195573985644769,589.57467072513,4425.42730286679
0.0199058086925867,578.671096345515,0.0197102786131387,590.190012485298,4369.72183640243
0.0200946661287056,579.584717607974,0.019895432919708,591.231279001606,4322.64695831992
0.0202939156084396,579.950166112957,0.0200907383454988,591.719625841154,4264.86879956033
0.0203962124253625,580.963455149502,0.0201909954257908,592.812909192103,4221.26769487753
0.0207185881304301,581.428571428571,0.0205068774209246,593.474950527264,4168.23247720604
0.0207990436945233,582.009966777409,0.0205856967883212,594.11521750706,4122.7724576187
0.0210039741967769,582.757475083057,0.0207864316301703,594.99769805268,4082.16682366148
0.0210583294484605,583.338870431894,0.0208396672749392,595.623012545541,4038.75218068826
0.0213044776713329,583.820598006645,0.0210807098783455,596.258590900941,3999.68320479425
0.0215101754625922,584.401993355482,0.0212820965206813,596.972582773247,3956.89832961308
0.0216674253950289,584.933554817276,0.0214360233576642,597.607558977328,3913.82403870797
0.0218746709176887,585.514950166113,0.0216388530656934,598.322897018384,3874.57433011167
0.02204047888407,586.146179401993,0.0218010985158151,599.065121892081,3838.51056476647
0.0221845945381738,586.893687707641,0.021942096350365,599.913686206449,3798.77097925178
0.0223835107923716,587.259136212625,0.0221366765693431,600.404057425959,3764.99422001538
0.022603660153681,587.890365448505,0.022351982919708,601.178839476726,3729.85809227859
0.0227748544034434,588.58803986711,0.0225193790754258,601.993046778691,3695.72663927712
0.0228893371129768,589.003322259136,0.0226313062530414,602.485217862989,3661.73066155547
0.0231191774697448,589.53488372093,0.0228559781995134,603.16444532228,3631.7034579995
0.0233039181399295,590.282392026578,0.0230365280291971,604.038284569807,3603.64109616714
0.0234143412292356,590.647840531562,0.0231444306082725,604.477470616079,3570.14145429164
0.0236464851230362,591.179401993356,0.0233712376399027,605.158716927637,3540.27832559578
0.0237897851624516,591.345514950166,0.0235112176155718,605.41349770761,3509.67643438946
0.0239978804225585,591.926910299003,0.0237144567153285,606.131901511253,3483.59524034813
0.0242008659127864,592.674418604651,0.0239126654987835,607.017652739241,3454.08895109251
0.0243844577614161,593.355481727575,0.0240919031873479,607.824133409266,3426.21509599803
0.0245809947014997,593.671096345515,0.0242837433576642,608.264122419218,3401.79639629336
0.0247237071837569,594.302325581395,0.0244230222871046,608.995682257696,3373.16072961147
0.0249047947538517,594.784053156146,0.0245997251094891,609.597027922864,3345.59386037615
0.0251039024215423,595.049833887043,0.0247939756690997,609.987906852898,3328.94285727623
0.0252338907943774,595.747508305648,0.0249207727007299,610.780535871255,3307.9673492861
0.0254253161386042,595.747508305648,0.0251074690997567,610.894577043105,3281.97275402372
0.0256054780343564,596.594684385382,0.0252831484671533,611.870776471826,3259.18870140994
0.0258195504494725,596.794019933555,0.0254918545255474,612.202973239173,3236.78667581469
0.0259972864615914,597.541528239203,0.0256651019708029,613.075986521534,3212.82046689793
0.0261582533725848,598.073089700997,0.0258219779075426,613.71763711672,3197.92310963481
0.0263802409032872,598.654485049834,0.0260382832603406,614.447134583282,3175.08741751675
0.026558916439426,599.136212624585,0.0262123512895377,615.048621231515,3153.42996408582
0.0267076108037685,599.285714285714,0.0263571881751825,615.291203903116,3135.48250202089
0.0269267430072251,599.717607973422,0.0265705973479319,615.86604988023,3116.15407020066
0.027131244769927,600.083056478405,0.0267697171046229,616.364056766007,3095.45933809344
0.0272855641877023,600.664451827243,0.0269199489537713,617.053920282846,3081.3045031287
0.0275065787546311,601.046511627907,0.0271350700486618,617.579244835196,3064.26989576673
0.0276710084876013,601.511627906977,0.0272950851581508,618.156061268182,3043.59039760065
0.0278670103387517,602.093023255814,0.0274857912895377,618.871555759774,3029.63180245615
0.0280390851265342,602.524916943522,0.0276531868613139,619.419164380559,3009.92849664724
0.0281907794070761,602.890365448505,0.0278007328953771,619.886314747515,2992.830817076
0.0284294757317383,603.58803986711,0.0280328577372263,620.747731398479,2980.87380020733
0.0286052090302469,604.05315614618,0.028203718540146,621.332222943121,2970.74934450125
0.0288112435688246,604.21926910299,0.0284040032603406,621.627577634094,2952.05357619397
0.0289850563342433,604.53488372093,0.0285729342335767,622.057361381597,2947.41727514523
0.0291642340036513,604.966777408638,0.0287470495620438,622.610170069418,2921.98755922992
0.0293555500019873,605.332225913621,0.0289329268126521,623.102086339243,2915.19105162043
0.0295319297572518,605.963455149502,0.0291042618248175,623.858725342438,2896.73225446872
0.029804410367503,606.079734219269,0.0293688913625304,624.143583333368,2888.64409162926
0.029951951893199,606.760797342193,0.0295121525060827,624.934467554865,2871.0423401892
0.0301294831446346,606.926910299003,0.0296845061313869,625.213304412882,2858.12087705351
0.0302984232681602,607.292358803987,0.0298484916058394,625.692359738549,2846.44845705334
0.0304367752129915,607.97342192691,0.0299827659610706,626.478172305573,2833.31182375701
0.0306577255205154,608.571428571429,0.0301971669099757,627.228844388199,2829.10139722437
0.0308839480176859,608.770764119601,0.0304166361557177,627.572008753358,2821.24512078749
0.0310307651244557,608.986710963455,0.0305590446715328,627.884034555277,2811.10226504099
0.0312416653205438,609.468438538206,0.0307635765206813,628.509247518451,2794.71481820304
0.0313778315302367,609.68438538206,0.0308956088321168,628.814959313194,2788.610975549
0.031531222119088,610.265780730897,0.0310443217274939,629.508206614802,2775.36906057226
0.0318029249952776,610.581395348837,0.0313076846715328,629.999669668628,2765.46985283482
0.0319589237237548,610.847176079734,0.0314588636739659,630.369194386937,2755.49098156773
0.0321145420815969,611.262458471761,0.0316096512895377,630.892872417253,2740.35112677951
0.0323697091943327,611.644518272425,0.0318568482481752,631.443273459212,2733.0355205642
0.0325474714579697,611.960132890365,0.0320290219951338,631.87788784903,2725.08429311324
0.0327167640563355,612.591362126246,0.0321929647931874,632.633369183879,2718.78519172582
0.032898841839496,612.857142857143,0.0323692587591241,633.019433070205,2710.14006048684
0.033171366753376,612.956810631229,0.0326330686861314,633.289425800657,2693.8769739195
0.0331827355722103,613.27242524917,0.03264407243309,633.622481969941,2685.05791951885
0.033466069953817,613.75415282392,0.0329182693673966,634.294092236771,2672.54152516889
0.0336566169956429,614.186046511628,0.0331026290510949,634.857471043138,2664.30761757955
0.0337698306008123,614.551495016611,0.0332121503406326,635.304794898798,2652.92979471847
0.0337095204675315,614.916943521595,0.0331538086374696,635.645498815068,2641.5722193884
0.0341864983359437,615.448504983389,0.0336151257177616,636.488534274862,2634.68550569955
0.0342021338190668,615.980066445183,0.0336302442335766,637.047899107618,2616.84502994807
0.0346622860550498,616.079734219269,0.0340750798053528,637.434466199497,2611.351704312
0.0348387393908574,616.611295681063,0.0342456072262774,638.093255916755,2604.30287928749
0.0349963862677383,616.727574750831,0.0343979351824817,638.310811178776,2597.27965377592
0.0350751680788381,616.993355481728,0.034474050243309,638.634501128775,2586.98451271218
0.0352959608424592,617.1926910299,0.0346873383454988,638.977100084744,2573.03452347231
0.0355984152410627,617.790697674419,0.0349794386131387,639.783067462298,2564.01293205729
0.0357345732313199,618.056478405316,0.03511090756691,640.142462893982,2557.75391352768
0.0360605814121349,618.571428571429,0.0354256183941606,640.877473930649,2545.29896992098
0.0361319046136717,619.102990033223,0.0354944567883212,641.472360215142,2538.09745286051
0.0362666022974298,619.485049833887,0.0356244488564477,641.951667765416,2531.95073803199
0.0364338831451063,619.68438538206,0.0357858622871046,642.261893865917,2523.95072362189
0.0367475941138569,619.900332225914,0.0360884995377129,642.680178025597,2516.88748089723
0.0369080226821457,620.431893687708,0.0362432297323601,643.33080809266,2508.10812080124
0.037016007163001,620.382059800664,0.0363473651581508,643.346126570043,2502.9977452926
0.0372552299365196,620.913621262458,0.0365780223357665,644.045900993308,2492.10771666808
0.0373557515014757,621.063122923588,0.0366749287591241,644.263402610252,2483.28622827739
0.0376739374350119,621.229235880399,0.0369816096107056,644.633387245757,2478.18523826778
0.0378744929574701,621.976744186047,0.0371748650608272,645.533798003431,2469.62520236209
0.0379860883432825,622.34219269103,0.0372823822871046,645.982538202344,2457.3181537829
0.0381385277676896,622.65780730897,0.0374292322627737,646.405059382792,2454.45041585246
0.0383874678920157,623.139534883721,0.0376689982238443,647.060283771316,2446.79244124469
0.0385769129924483,622.97342192691,0.0378514232116788,647.005813421192,2445.76830610578
0.0388018132725949,623.504983388704,0.0380679463503649,647.698107328685,2437.35621666862
0.0389286181211734,623.720930232558,0.0381900072749392,648.001524139764,2432.15672082771
0.0391232225182714,623.936877076412,0.0383773023114355,648.347298355628,2426.62550935069
0.0393871735634916,624.617940199336,0.0386312832846715,649.219875420838,2422.40191744435
0.0395320329823521,624.617940199336,0.0387706436009732,649.310357212665,2413.48518389983
0.0397153106925987,625.249169435216,0.0389469359610706,650.081134459625,2408.44088913956
0.0399489634269179,625.249169435216,0.0391716383211678,650.227225637694,2403.97852459928
0.0400737045370412,625.897009966777,0.0392915803892944,650.979021814804,2398.3375897729
0.0403189292737722,626.262458471761,0.0395273289051095,651.512690241702,2396.98003289408
0.0404348269288,626.528239202658,0.0396387285888078,651.861800120823,2393.38000947189
0.0406353292020356,626.744186046512,0.0398314200973236,652.212142371974,2392.90880915663
0.0408600565843724,626.627906976744,0.0400473488807786,652.231958713161,2386.18842053096
0.0410307697322123,627.109634551495,0.0402113470559611,652.840425563629,2386.30067938168
0.0412044489967349,627.425249169435,0.0403781670802919,653.277960848101,2381.09245675614
0.0414770782145955,627.541528239203,0.0406399730413625,653.570117288887,2378.81645921368
0.041646028443947,628.056478405316,0.0408021816301703,654.212536369389,2377.46013594406
0.0418364026711597,628.488372093023,0.040984927810219,654.782064702049,2368.41118525932
0.0420009712683949,628.75415282392,0.0411428754501216,655.162437931562,2363.77806050529
0.0421373452869662,629.235880398671,0.0412737439416058,655.750209957978,2360.25308202823
0.0423951960269409,629.435215946844,0.0415211382481752,656.12024531317,2359.87739267425
0.0425493107365784,629.601328903655,0.0416689740389294,656.390431487339,2360.28877337313
0.042747588274237,629.867109634552,0.0418591412408759,656.792409504693,2353.6857169128
0.0429559036949678,630.083056478405,0.0420588967883211,657.148843572323,2344.72453043686
0.0430832011351143,630.548172757475,0.0421809438199514,657.714206509764,2344.35663790013
0.0433068620982724,630.863787375415,0.0423953437712895,658.184518418076,2335.20635776359
0.0435225073014369,631.029900332226,0.042602016350365,658.49390377686,2334.502116616
0.0437049285666213,631.395348837209,0.0427768140389295,658.990437455437,2322.78070560527
0.0439077884460561,631.926910299003,0.0429711603163017,659.673423389782,2319.95842752527
0.0441202909240337,632.142857142857,0.0431747040145985,660.03318390555,2312.6422563329
0.0442417938370514,632.308970099668,0.0432910659367396,660.283453196136,2309.4945553344
0.0444781015933864,632.624584717608,0.0435173363503649,660.762525267152,2303.12328583579
0.0446483573173886,632.990033222591,0.0436803286131387,661.251998404259,2302.96320768019
0.0448827437821888,633.305647840532,0.043904672214112,661.730142968371,2299.22212120644
0.0450111094355059,633.255813953488,0.0440275163990268,661.759360696019,2290.79141167801
0.0452221879317432,633.621262458472,0.0442294828467153,662.275002266917,2286.79333210283
0.0454603536788094,634.003322259136,0.0444573182481752,662.825337522577,2284.6453950271
0.0455913180509782,634.36877076412,0.0445825799756691,663.290479153635,2276.43904634716
0.0457897151056694,634.900332225914,0.0447723082481752,663.972237559033,2272.11352000503
0.0460039317224648,635.049833887043,0.0449771244525547,664.264623085545,2266.86081403242
0.0461668555261971,635.265780730897,0.0451328706326034,664.594004250637,2264.83350597908
0.0463312607863451,635.382059800664,0.0452900084184915,664.820111712254,2264.26012877538
0.0465234100505019,635.747508305648,0.0454736325060828,665.324650323136,2264.75804077051
0.0467317980112887,635.963455149502,0.0456727367153284,665.68317087811,2262.21315995761
0.046922048896179,636.279069767442,0.0458544772506083,666.134587390685,2257.95118604147
0.0471328162819009,636.495016611296,0.0460557779805353,666.494819293581,2252.47474127072
0.0472982429313524,636.594684385382,0.046213746082725,666.70449441625,2254.06761507289
0.04748896237322,636.910299003322,0.0463958356447689,667.156508227807,2251.5490186679
0.0477062226685725,637.275747508306,0.0466032247201947,667.677766220218,2249.75407552984
0.0478615021972189,637.8073089701,0.0467514227737226,668.333724889774,2243.12893283848
0.0480589282630102,638.073089700997,0.0469398135766423,668.738198545494,2241.64687695881
0.0482628593894694,638.289036544851,0.0471343744768856,669.094690565455,2243.20771889218
0.0484406314043768,638.189368770764,0.0473039473479319,669.103664749581,2240.82381597867
0.0486401866295225,638.820598006644,0.0474942645012166,669.892951116471,2235.6767575486
0.048822631829635,638.920265780731,0.0476682320194647,670.114034685436,2232.81113754962
0.0490188782668235,639.401993355482,0.0478553256934306,670.744761831339,2234.34290509191
0.0492262183208774,639.401993355482,0.04805295756691,670.877335475203,2224.92609576307
0.0493882970002855,639.617940199336,0.0482074201216545,671.207580996611,2224.52893364644
0.0496120365437993,640.14950166113,0.0484206068856448,671.908622131037,2216.65836086372
0.049774423115611,640.514950166113,0.0485753059610706,672.396212307556,2210.69886259276
0.0499801451127406,640.730897009967,0.0487712545742093,672.754720220741,2212.67537095699
0.0501509490297412,641.262458471761,0.0489339148175182,673.422379341265,2210.70669511725
0.0503446865576107,641.262458471761,0.0491183832116789,673.546615944685,2209.15908382879
0.050532781158209,641.41196013289,0.049297446107056,673.824290346544,2207.99252711408
0.0507443523868882,641.794019933555,0.0494988200486618,674.361441840861,2207.68238265374
0.0509151751195018,641.993355481727,0.0496613799026764,674.680559601636,2202.76820467519
0.0511011954870708,642.109634551495,0.0498383722141119,674.922204510843,2203.07962406019
0.0512937927199055,642.425249169435,0.0500215891970803,675.377676738366,2198.64265149663
0.0515106896851694,642.574750830565,0.0502278822384428,675.674219420123,2198.9273599485
0.0517009865116427,643.106312292359,0.0504088405596107,676.355543069738,2197.23022893407
0.0518692844933588,643.322259136213,0.0505688523114355,676.690924416259,2193.15332995774
0.0520669859834986,643.75415282392,0.0507567871776156,677.272491275822,2196.85667371245
0.0522470578957774,643.90365448505,0.0509279326520681,677.545726000233,2196.58698101246
0.0524346026214557,643.90365448505,0.0511061493673966,677.666486734477,2199.4779626102
0.0526359110262449,644.119601328904,0.0512974098540146,678.023423354712,2194.83012530087
0.05281969680929,644.651162790698,0.0514719903892944,678.701441757059,2196.94608345108
0.0529805260969554,644.700996677741,0.0516247392457421,678.857594656959,2194.87361635229
0.0531687491725585,645.066445182724,0.0518034759367397,679.363821206279,2194.86420105342
0.0533668881713898,645.132890365448,0.0519915942822384,679.561625181267,2190.73706682483
0.0535804516339125,645.448504983389,0.0521943173965937,680.031927386832,2189.06513687998
0.0537553043569117,646.029900332226,0.0523602641119221,680.75743424825,2183.42822970827
0.0539683814513852,646.295681063123,0.0525624510462287,681.17521290912,2183.8992931984
0.0541349811411103,646.395348837209,0.0527205075182482,681.387948856213,2178.53364652109
0.054340421210805,646.661129568106,0.0529153782481752,681.800967729492,2180.76525704755
0.0545032104442984,647.093023255814,0.0530697654501216,682.361670479363,2177.3834409005
0.0547135488774781,646.926910299003,0.0532692124087591,682.322577425804,2173.76539419417
0.0549101262544038,647.508305647841,0.0534555749148419,683.063068461739,2170.70281852227
0.0550945981914317,647.508305647841,0.0536304294403893,683.182515573123,2164.90959166572
0.055278340686338,647.724252491694,0.0538045621654501,683.529374391734,2160.36375610213
0.0554495878431414,648.255813953488,0.0539668257664234,684.201331654129,2156.22497503498
0.0556197109047414,648.521594684386,0.0541279981751825,684.592178296213,2152.58710817411
0.0558292142863106,648.787375415282,0.0543264433090025,685.008664823595,2145.5178545925
0.0560369137244587,649.202657807309,0.0545231408515815,685.581971132547,2143.8721067551
0.0562214496341096,649.468438538206,0.0546978693917275,685.982495644426,2141.10101412347
0.0563952573344988,649.418604651163,0.0548624119708029,686.042733978276,2142.84109020732
0.0565857781505572,649.734219269103,0.0550427456447689,686.49993565749,2137.80277755334
0.0567788401268872,649.634551495017,0.0552254514355231,686.520047835254,2131.29075409775
0.0569478733603672,650.049833887043,0.0553853900243309,687.06878950517,2133.22507587194
0.0571238504648377,650.265780730897,0.055551871703163,687.41146595177,2126.23739469722
0.057294762496428,650.431893687708,0.0557135350851581,687.698234556647,2127.0888827737
0.0575469452252619,651.063122923588,0.0559520236009733,688.52981679666,2125.70310837287
0.057735815580068,651.212624584718,0.0561306005352798,688.810916581153,2119.27996840642
0.0578949614084194,651.428571428571,0.0562810481751825,689.14300343177,2118.27634818952
0.0581195019991962,651.644518272425,0.0564932779075426,689.517773154925,2120.8365523295
0.0582896142518805,651.960132890365,0.0566540334549878,689.96263754415,2121.37279067345
0.0584807529501972,652.225913621262,0.0568346281021898,690.368576143464,2119.01528069647
0.0586713807869255,652.325581395349,0.0570147075912409,690.598423978448,2123.19030085169
0.0588672235596197,652.392026578073,0.0571996796836983,690.796533855158,2119.07560628111
0.0590305689515309,652.8073089701,0.0573539320681265,691.342895834323,2120.04065808369
0.0592563957615759,652.906976744186,0.0575671485158151,691.595890953634,2116.55825459584
0.0594023134570252,653.28903654485,0.0577048938686131,692.095916671726,2116.04818395581
0.0596247164537111,653.554817275748,0.0579148043552312,692.522837942771,2115.95452242135
0.0597961978455157,653.970099667774,0.0580766234549879,693.07502513256,2115.63128706927
0.0599728816293985,654.086378737542,0.0582433244282238,693.31382370497,2114.69182413534
0.060183076237504,654.401993355482,0.0584416066423357,693.785918411569,2118.38504102751
0.0603599705449989,654.617940199336,0.0586084453284671,694.130659787995,2121.20759771299
0.0605688404909044,654.617940199336,0.0588054061557178,694.267389801754,2120.61215286826
0.0607458214630594,654.867109634551,0.058972265863747,694.647550158442,2122.08574543194
0.0609389256189545,655.033222591362,0.0591542949391728,694.950243420801,2119.14542967968
0.0611237376822324,655.514950166113,0.0593284764720194,695.582474026848,2119.02395446142
0.0613120479565767,655.46511627907,0.0595059237956205,695.653024922235,2119.93009730856
0.0614923116472852,655.980066445183,0.0596757592214112,696.317797125437,2115.17345263791
0.0617029594544689,656.196013289037,0.0598741845012166,696.685249291194,2116.95221458032
0.0618837599997599,656.627906976744,0.0600444629683698,697.262510781238,2117.37099668741
0.0620523068838916,656.627906976744,0.0602031747931873,697.373183368993,2119.02453606896
0.0622400769636569,656.777408637874,0.0603799584428224,697.655285099486,2114.60714016897
0.0624425520060707,657.259136212625,0.0605705516545012,698.300074007047,2115.85789249104
0.0626123934287601,657.159468438538,0.0607303982725061,698.305795621847,2111.82625025899
0.062806815478079,657.524916943522,0.0609133476399027,698.821963074233,2112.66676451966
0.062992278931725,657.840531561462,0.0610878358637469,699.279405818176,2108.56358180726
0.0631986820484083,657.956810631229,0.0612819888077859,699.538813907897,2108.3282827413
0.0633892712583264,658.205980066445,0.0614612329440389,699.92917748073,2105.25180698963
0.0635656230136645,658.637873754153,0.061627058515815,700.504600539731,2102.5538343742
0.0637439423566337,658.953488372093,0.0617947062773722,700.957781550586,2100.7004486224
0.0639376162265579,659.169435215947,0.0619767578345499,701.315157593061,2099.91762048487
0.0641369119588788,659.435215946844,0.0621640592944039,701.729354334611,2097.85992236125
0.0643297060823884,659.584717607974,0.062345217055961,702.01560862813,2096.42985338477
0.0645082171961995,659.700996677741,0.0625129246228711,702.257131855978,2098.05802364493
0.0646738591431055,659.651162790698,0.0626685167153285,702.313349176609,2095.05517694591
0.0648725642954489,660.116279069768,0.0628551340632604,702.939714826194,2095.10052175494
0.0650561478775353,660.332225913621,0.0630275187834549,703.29089685096,2086.43609683788
0.0652402945371291,660.498338870432,0.0632004023844282,703.589445039623,2088.77868867524
0.0654514541501092,660.764119601329,0.0633986099513383,704.012092079453,2085.83891302526
0.0656185935069464,661.229235880399,0.063555469513382,704.618168324543,2082.61706327104
0.065830300990128,661.445182724252,0.0637541207542579,704.98831819146,2082.20203485193
0.0659957023670485,661.611295681063,0.0639092941849149,705.274797833508,2082.67104529759
0.0661909310812436,661.71096345515,0.0640924195377129,705.510228232913,2080.66479880693
0.0663652793034624,661.87707641196,0.0642559305596107,705.802733452599,2077.3119857621
0.066565542201654,662.142857142857,0.0644437124574209,706.218755443524,2079.25880452909
0.0667587459886059,662.458471760797,0.0646248417761557,706.683368605076,2072.53801408072
0.0669357760529155,662.558139534884,0.0647907793673966,706.906982784827,2069.35708443049
0.0671369194655242,662.923588039867,0.0649792859854015,707.430235581896,2069.62142216786
0.0673204657920581,663.239202657807,0.0651512700486618,707.888774712284,2065.41943948662
0.0674917631768848,663.571428571429,0.0653117500973236,708.357034279519,2064.22498403681
0.0676792847035594,663.571428571429,0.0654874002189781,708.481468206862,2061.11969039637
0.0678671932302799,663.986710963455,0.0656633818978103,709.04962537875,2063.70315156648
0.0680631880724061,663.887043189369,0.065846903649635,709.0733118688,2062.19959320001
