Repository: renankin/waam-in718-data

## About

This repository contains CSV data with the results from tensile tests and temperature measurements reported in the following paper:

> **Wire-arc directed energy deposition of Inconel 718: Effects of heat input and build interruptions on mechanical performance** \
R.M. Kindermann, M.J. Roy, R. Morana, J.A. Francis, P.B. Prangnel \
Additive Manufacturing, Volume 76, 2023, 103765, ISSN 2214-8604 \
https://doi.org/10.1016/j.addma.2023.103765

If you have used the data contained within this repository, please cite the main work.

File: CSV_export_tensile/AS-L2#22.csv (part 1 of 4)
eng_strain,eng_stress_MPa,true_strain,true_stress_MPa,hardening_rate_MPa
NaN,NaN,NaN,NaN,NaN
2.64399209726207e-06,NaN,NaN,NaN,NaN
NaN,NaN,NaN,NaN,NaN
NaN,NaN,NaN,NaN,NaN
NaN,NaN,NaN,NaN,NaN
4.76568394969235e-06,NaN,NaN,NaN,NaN
4.18597189062453e-05,NaN,4.18588428126716e-05,3.4620295635218,NaN
3.66070013553266e-05,NaN,3.66063313353922e-05,3.84118405408644,NaN
3.63021614024905e-05,NaN,3.63015024948725e-05,3.89064017352435,NaN
4.37590198776316e-05,NaN,4.37580624797255e-05,4.68199173040895,NaN
5.26871998800527e-05,NaN,5.26858119581862e-05,5.35796090608997,NaN
6.0188134436201e-05,NaN,6.01863232031618e-05,6.4131151552127,NaN
6.90254019386494e-05,NaN,6.90230197951961e-05,7.5672130288769,NaN
7.57472829380212e-05,NaN,7.57444142573529e-05,8.93563622890892,NaN
9.06684162860216e-05,10.8307534050108,9.06643061535539e-05,10.8317354122692,NaN
9.06883219080612e-05,11.8858039650119,9.06842099707353e-05,11.886881868628,NaN
0.000100702625451365,13.3035281550133,0.000100697555282353,13.3048678552263,NaN
0.000106989446710282,14.7212523450147,0.000106983723747549,14.722827363658,NaN
0.000124674511711165,17.3423935800173,0.000124666740490196,17.3445557344688,NaN
0.000142970501268769,20.4580897650205,0.000142960281960784,20.4610146683692,NaN
0.000165198273805789,23.9199744150239,0.000165184630073529,23.9239259535068,NaN
0.000187969663201226,27.1345815900271,0.000187951999117647,27.1396820681897,NaN
0.000209187566006186,30.5470107450305,0.000209165689338235,30.5534007998571,NaN
0.000250855434551722,34.1242915500341,0.000250823975588235,34.1328518140197,NaN
0.000278248631201405,38.0642459850381,0.000278209927230392,38.0748373093811,NaN
0.00030827011159551,41.8558339350419,0.000308222606127451,41.8687368376399,NaN
0.000339095437952519,46.0595510100461,0.000339037958088235,46.0751695936677,NaN
0.000371242463286015,50.1149016000501,0.000371173569852941,50.1335063795675,NaN
0.000406824406101736,54.6318368100546,0.000406741675490196,54.6540623746191,NaN
0.00044434238054758,59.1982275150592,0.000444243689705882,59.2245317963974,NaN
0.000493965370045757,63.8800143750639,0.000493843409313726,63.9115688900032,NaN
0.000532888851754398,68.5618012350686,0.000532746916911764,68.5983370546029,NaN
0.000562423323759775,72.8809144650729,0.000562265223039216,72.921904391225,NaN
0.00059846905456884,77.6121568200776,0.000598290043382353,77.6586052941928,NaN
0.000632447698261318,82.3928546700824,0.0006322477875,82.4449638413717,NaN
0.000682003222482797,87.5527113150876,0.000681770763970588,87.6124225463416,NaN
0.000724877542911839,92.4982608150925,0.000724614946078431,92.5653107271158,NaN
0.000760000586065734,97.7570284500978,0.000759711931862745,97.8313238490119,NaN
0.000807580041568778,102.636637290103,0.000807254124264706,102.719524589912,NaN
0.000848510314706008,107.532731295108,0.000848150533333333,107.62397392678,NaN
0.000891423009716563,113.005806075113,0.000891025928186275,113.10654205088,NaN
0.000930067110110899,118.363484700118,0.000929634865686275,118.473570684276,NaN
0.000957666129946189,123.671707830124,0.000957207860294117,123.790144035945,NaN
0.001033101069152,129.194238105129,0.0010325677875,129.327708810644,NaN
0.00107866641319143,134.568401895135,0.00107808507058824,134.713556310536,NaN
0.00112151741146915,139.92608052014,0.00112088898063725,140.083010055762,NaN
0.0011751560328177,145.662917940146,0.00117446607745098,145.834094596921,NaN
0.00121758644349979,151.185448215151,0.00121684578627451,151.369529567352,NaN
0.00126216481138508,156.592582335157,0.00126136895098039,156.790227982304,NaN
0.00130044243284444,162.214023600162,0.00129959758995098,162.424973599654,NaN
0.00134868036079516,167.687098380168,0.00134777170833333,167.913254676512,NaN
0.00140191579344462,173.110717665173,0.00140093402696078,173.353404314282,NaN
0.00145445181065318,178.682703435179,0.00145339512009804,178.942588816722,NaN
0.00150398195845414,184.304144700184,0.00150285211029412,184.581334808682,NaN
0.00155252993357013,189.56291233519,0.00155132600490196,189.857214430885,NaN
0.00160356283405783,194.937076125195,0.0016022785,195.249669975449,NaN
0.00165567464031491,200.1299031002,0.00165430552205882,200.461253105532,NaN
0.00171474569152674,205.504066890206,0.00171327719362745,205.856454103497,NaN
0.00176176160126174,210.911201010211,0.00176021151960784,211.282776265427,NaN
0.0018028624730535,216.071057655216,0.00180123926715686,216.460604056576,NaN
0.00185248288226436,221.329825290221,0.00185076915196078,221.739835002906,NaN
0.00192269434427295,226.473196770226,0.00192084833333333,226.908635504786,NaN
0.00197910021126346,231.682508910232,0.00197714437254902,232.141031812562,NaN
0.00202698302883975,236.628058410237,0.00202493147058824,237.107699468781,NaN
0.00208048543088935,241.738459560242,0.00207832421813726,242.241392903442,NaN
0.00213951545975033,246.304850265246,0.00213722995588235,246.8318233002,NaN
0.0021988016993022,251.085548115251,0.00219638787254902,251.637635445117,NaN
0.00225057241875426,255.767334975256,0.00224804367401961,256.342957884969,NaN
0.00230706614689313,260.663428980261,0.00230440895588235,261.264796752994,NaN
0.0023711787076548,265.444126830265,0.0023683718995098,266.073542291877,NaN
0.00241906730914554,269.86215105027,0.00241614607598039,270.514965757851,NaN
0.00247608938976773,274.494482415274,0.00247302893137255,275.174155290733,NaN
0.00253512626683006,278.912506635279,0.00253191825490196,279.619585056997,NaN
0.00260028318616823,283.429441845283,0.00259690829901961,284.166438657379,NaN
0.00266686683594064,287.484792435287,0.00266331705637255,288.25147609407,NaN
0.0027268858354681,291.902816655292,0.00272317462745098,292.698802311362,NaN
0.00278766460795854,295.941682080296,0.00278378627696078,296.766668233451,NaN
0.00285934879422967,300.2113398153,0.00285526863235294,301.069748747815,NaN
0.00291905967443329,304.151294250304,0.00291480749264706,305.039130028277,NaN
0.00299048040806316,308.206644840308,0.00298601781617647,309.128330773338,NaN
0.00305736777872534,312.294965760312,0.00305270353431372,313.249766326086,NaN
0.00312091952645055,316.350316350316,0.00311605956617647,317.337620229813,NaN
0.0032141217406283,320.29027078532,0.00320896749264706,321.319722707963,NaN
0.003294622613218,324.395076870324,0.00328920723529412,325.463836226198,NaN
0.00336125240916907,328.137209325328,0.00335561602696079,329.240161310711,NaN
0.00344194857517333,331.912312110332,0.00343603862745098,333.054737220083,NaN
0.00352183390664029,335.489592915335,0.00351564677205882,336.67113153899,NaN
0.00359695844689334,339.017418225339,0.0035905048627451,340.236849791469,NaN
0.00368061919092688,342.545243535343,0.00367386228676471,343.806022132459,NaN
0.00377541019441296,346.007128185346,0.00376830122058823,347.313447024437,NaN
0.00386248960610169,349.63386448535,0.00385504934558824,350.984321652865,NaN
0.00395598644888517,353.062778805353,0.00394818211029412,354.459490373913,NaN
0.00404801200722438,356.211445320356,0.0040398408504902,357.653393528124,NaN
0.00413752943220502,359.73927063036,0.00412899339460784,361.227702450513,NaN
0.0042357597277618,362.789026155363,0.00422681414950981,364.325713302026,NaN
0.00434001709824328,365.937692670366,0.00433062638480392,367.525868513447,NaN
0.00444563412665477,368.937992700369,0.00443578148529412,370.578156031337,NaN
0.00454575980795635,372.399877350372,0.00453545904656863,374.09271774532,NaN
0.00464652014821665,375.136414740375,0.00463575839705882,376.879493649796,NaN
0.00475877669052327,378.136714770378,0.00474748950735294,379.936182954458,NaN
0.00486537872327908,380.873252160381,0.00485358101960784,382.726344777708,NaN
0.00498276106139106,383.824096695384,0.00497038819117647,385.736600458821,NaN
0.00510272615068752,386.659545075387,0.0050897513627451,388.632562847456,NaN
0.00522095013004065,389.65984510539,0.00520736822303922,391.694239724364,NaN
0.00532849064728125,392.066679195392,0.00531434447058824,394.155802828595,NaN
0.00544873104922883,394.704305595395,0.00543394041666666,396.854943200557,NaN
0.00556612921204014,397.226535840397,0.00555069555882353,399.437550065336,NaN
0.00570551989310508,399.6993105904,0.00568930506127451,401.979802958234,NaN
0.00582962967162892,402.073174350402,0.00581270313235294,404.417112057761,NaN
0.00595830783395379,404.331641955404,0.00594062731372549,406.740774345183,NaN
0.00608755698755004,406.853872200407,0.00606910266911765,409.330618333032,NaN
0.0062200791294047,409.211250795409,0.00620081428186275,411.756577155999,NaN
0.00635948367617956,411.271896420411,0.00633934748529412,413.887373332168,NaN
0.00649856209769761,413.480908530413,0.00647753748039216,416.167939890711,NaN
0.00664204544757485,415.838287125416,0.00662008425490196,418.600303927344,NaN
0.00679150741417112,417.734081100418,0.00676854901715686,420.571125209363,NaN
0.006926984900824,419.79472672542,0.0069031035612745,422.702638458892,NaN
0.00707674572679728,421.674035535422,0.00705182307352941,424.658115464498,NaN
0.00722849339441978,423.421463025423,0.00720249305637255,426.482162273958,NaN
0.00737175389406386,425.416167990425,0.00734471531617648,428.552231283407,NaN
0.00751670610053123,427.246021305427,0.00748859643872549,430.457504080201,NaN
0.00767372418441958,429.042904290429,0.00764443092647059,432.335261201236,NaN
0.00783160432333796,430.823302110431,0.00780109649019608,434.197339745834,NaN
0.00799520384151053,432.719096085433,0.00796341154411765,436.17877346475,NaN
0.00814788376788322,434.515979070435,0.00811486897549019,438.056364763188,NaN
0.00831300292750914,436.296376890436,0.0082786402254902,439.923309948788,NaN
0.00846885860851465,437.829497235438,0.00843319901470588,441.537413342162,NaN
0.00863022743731023,439.461528570439,0.00859319990931372,443.25418151195,NaN
0.00879919997548839,441.027619245441,0.00876071262254902,444.908309461895,NaN
0.00896329818973918,442.511284095443,0.00892336626960784,446.477644687114,NaN
0.00912706343498559,443.978463780444,0.00908566350735295,448.030683383136,NaN
0.00929836379943794,445.297276980445,0.0092554001372549,449.437813060709,NaN
0.00947122248613219,446.929308315447,0.0094266516642157,451.162275230076,NaN
0.00964086068159764,448.182180855448,0.00959468413480392,452.50304282105,NaN
0.00981481318260791,449.59990504545,0.00976696075735294,454.012644120389,NaN
0.00998405502293864,450.968173740451,0.00993454362254903,455.47066480067,NaN
0.0101734413514205,452.550749580453,0.0101220402205882,457.154748089851,NaN
0.0103347219129379,453.605800140454,0.0102816837843137,458.293689943001,NaN
0.0105203356019514,454.759761690455,0.0104653819558824,459.543987001702,NaN
0.010697089868976,455.963178735456,0.0106402807720588,460.840657835333,NaN
0.0108665625712658,457.067684790457,0.0108079457401961,462.034439386536,NaN
0.0110567722753649,458.485408980459,0.0109960930367647,463.554777739133,NaN
0.0112335463122664,459.58991503546,0.0111709186151961,464.752739630661,NaN
0.0114216186561502,460.958183730461,0.0113568844166667,466.223072321462,NaN
0.0116033014934493,461.963778795462,0.0115364994436274,467.324083799879,NaN
0.0117859874226953,463.381502985463,0.011717073622549,468.84291155156,NaN
0.0119797321446855,464.271701895464,0.0119085431397059,469.833552526529,NaN
0.0121607350166193,465.376207950465,0.0120873873210784,471.03552469839,NaN
0.0123478794139218,466.530169500467,0.0122722661568627,472.290827776415,NaN
0.0125284577015585,467.486309070468,0.0124506259754902,473.343191519715,NaN
0.0127086997874077,468.376507980468,0.012628622004902,474.328964407867,NaN
0.0128916267479755,469.266706890469,0.0128092370637255,475.316318120953,NaN
0.0130833458986759,470.42066844047,0.0129984981887255,476.575344763563,NaN
0.0132686453331718,471.376808010471,0.013181387870098,477.631339694245,NaN
0.0134698695394051,472.580225055473,0.0133799573504902,478.945819033873,NaN
0.013657962360635,473.536364625474,0.0135655330392157,480.00390646992,NaN
0.0138533898559001,474.311167380474,0.0137583087745098,480.881984895203,NaN
0.0140361562835354,475.316762445475,0.0139385616176471,481.988382807344,NaN
0.0142240577642292,476.322357510476,0.0141238450245098,483.097594238099,NaN
0.0144166145960158,477.262011915477,0.0143136833088235,484.142514402582,4969.44395546472
0.0146164449108594,478.152210825478,0.0145106542892157,485.141096274015,4905.46665624276
0.014798052563012,478.894043250479,0.0146896297058823,485.980742474613,4849.1067376849
0.0149951217489483,479.56993501548,0.0148838063235294,486.761144578172,4788.58406319043
0.0151901586377887,480.674441070481,0.0150759433578431,487.975962083472,4734.95986752008
0.0153698369439779,481.465728990482,0.0152529175,488.865778739179,4680.74144017316
0.0155630110127838,482.158105920482,0.0154431493627451,489.661937832826,4631.22476800148
0.0157768339017708,483.147215820483,0.0156536733578431,490.769749194586,4577.93337308401
0.0159659564877728,484.053899895484,0.0158398412009804,491.782283398952,4530.47311578861
0.0161558235023396,484.680336165485,0.0160267069852941,492.510746131629,4483.11444628597
0.0163520187687527,485.356227930485,0.0162197643137255,493.292782079136,4437.11878319132
0.0165589470064125,486.526674645487,0.0164233425735294,494.583044068147,4393.84930154043
0.0167471715486756,486.988259265487,0.0166084839460784,495.143935185597,4346.76980598962
0.0169504388764776,487.779547185488,0.0168083832107843,496.047624585251,4305.70397357222
0.0171373587068631,488.521379610489,0.0169921705882353,496.893345728845,4260.83907623915
0.0173310775994595,489.46103401549,0.0171826074509804,497.943921177924,4219.80018134033
0.017537149177886,490.20286644049,0.0173851479166667,498.799627236684,4183.29894395021
0.017727462406316,491.093065350491,0.017572163627451,499.798899204494,4142.51372548558
0.0179229258054583,492.098660415492,0.017764203872549,500.918508195084,4106.37599963571
0.0181292612796176,492.362423055492,0.0179668857843137,501.288590067331,4068.71140337198
0.0183275575931117,493.137225810493,0.0181616321813726,502.175226717842,4034.15313813545
0.0185152202298171,493.466929110493,0.0183459003431373,502.603577979106,4000.08587461217
0.0187117159851031,494.406583515494,0.0185388054656863,503.657779087402,3966.67335946188
0.0189091184685224,495.148415940495,0.0187325632843137,504.511235997015,3930.79667904958
0.0191089063489081,495.725396715496,0.0189286242401961,505.198166896107,3895.50726027397
0.01930733332919,496.401288480496,0.0191233116421569,505.985473622229,3865.0848499746
0.01950627174039,497.242031895497,0.0193184627941176,506.941370090395,3835.2330555209
0.0197033734722885,497.819012670498,0.0195117746813726,507.627726598751,3803.08211130571
0.0199118946882855,498.725696745499,0.0197162458088235,508.656270297437,3776.3515870247
0.0200990179137364,499.352133015499,0.0198996989705882,509.38862048224,3749.09477435
0.0203171313478234,500.0774802755,0.0201134920588235,510.237620126346,3716.62159401469
0.0205175854093986,500.4071835755,0.0203099352696078,510.674330703987,3690.08543744073
0.0207093593306837,500.934708855501,0.0204978359068627,511.308745742401,3662.46125823098
0.0209254645244992,501.874363260502,0.0207095340931373,512.376317444665,3636.13817394304
0.0211018036887081,502.237036890502,0.020882243995098,512.835144248164,3604.38137685243
0.0212994430022015,502.929413820503,0.0210757802205882,513.641530204304,3579.4994436994
0.0215045363402999,503.720701740504,0.021276576127451,514.552981876444,3552.33656371049
0.0216963046103913,504.297682515504,0.0214642897058823,515.239078649675,3528.03175485496
0.0218929798178253,504.660356145505,0.021656769877451,515.708875137455,3506.52428116267
0.0220877408207873,505.451644065505,0.0218473401715686,516.615928977065,3485.09656058137
0.022295102221094,506.028624840506,0.0220501998284314,517.310584758125,3462.33135051833
0.0225046377612454,506.605605615507,0.0222551446323529,518.0065812577,3436.69972697378
0.0227051629621546,507.297982545507,0.0224512371813725,518.816265909575,3415.38535009426
0.0229083372551975,507.710111670508,0.0226498810539216,519.34090613653,3391.00129036599
0.0230999284273243,508.402488600508,0.0228371639460784,520.146549699454,3368.91206143199
0.0233043439249592,508.814617725509,0.0230369441176471,520.672208571031,3347.39929898415
0.0235191113651854,509.391598500509,0.023246798504902,521.372036234133,3326.3910267746
0.0237128240380089,510.08397543051,0.0234360420098039,522.179506984502,3304.03848242501
0.0239197130648232,510.545560050511,0.0236381183333334,522.757663353438,3285.3645710306
0.0241171380691065,511.287392475511,0.0238309127205882,523.618181112837,3266.4461526139
0.024329212664693,511.765462260512,0.0240379716911765,524.216313026293,3250.04905704299
0.0245216657968819,512.342443035512,0.0242258361519608,524.905933197187,3228.46526722259
0.0247259340435575,512.869968315513,0.0244251954166667,525.551157325004,3208.73540920976
0.024930113494021,513.331552935513,0.0246244283088235,526.128966810258,3191.24819807706
0.0251281295989128,513.809622720514,0.0248176092647059,526.720697509403,3169.35975885048
0.0253523660239565,514.172296350514,0.025036325245098,527.207780606971,3152.58223242925
0.0255248494218958,514.699821630515,0.0252045297549019,527.83745707511,3134.07563199362
0.0257362569910289,515.491109550515,0.0254106542401961,528.757921222498,3120.83889574781
0.025949354612302,515.969179335516,0.0256183835539216,529.358246539112,3102.53666034714
0.0261497430190349,516.645071100517,0.0258136844607843,530.155206941846,3085.54647000623
0.0263477941652432,517.222051875517,0.0260066699754902,530.849712036058,3068.91344468124
0.0265374811918309,517.551755175518,0.0261914703921568,531.286275144287,3050.5272277836
0.0267764600844236,518.062795290518,0.0264242442401961,531.93468304984,3035.76835391228
0.0269712370120627,518.540865075519,0.02661392375,532.52655364791,3017.52638670346
0.0271289042257521,518.969479365519,0.0267674383823529,533.048552667315,3005.60924650759
0.0273503035653664,519.167301345519,0.0269829668137255,533.366684638531,2988.36080556423
0.0275693708702622,519.81022278052,0.0271961793382353,534.14106359451,2972.10947493863
0.0277688683465023,520.27180740052,0.0273903055147059,534.719166724622,2957.59927610879
0.0279962821251598,521.063095320521,0.0276115504166667,535.650924742123,2941.20095409241
0.0281799915718179,521.376313455521,0.0277902407843137,536.068693574444,2925.40597669857
0.028374359622924,522.118145880522,0.0279792637990196,536.93291391739,2913.58271819985
0.0285707329689442,522.381908520522,0.0281702006862745,537.30674253667,2899.98165167295
0.0287692735401561,522.810522810523,0.028363207745098,537.851401750931,2888.43096882305
0.0289787753900439,523.436959080523,0.0285668301960784,538.605521148565,2874.42670253792
0.0292193858921153,523.700721720524,0.0288006371323529,539.002935200455,2860.74078832392
0.0294198043566509,524.162306340524,0.0289953467892157,539.583058844193,2846.75767186291
0.0296021850297594,524.689831620525,0.0291724995098039,540.221797099389,2833.68625676908
0.0298034425640517,525.068990415525,0.0293679515686275,540.717853913539,2821.73519478694
0.030010493116472,525.530575035526,0.0295689896813725,541.302006740125,2809.39358156569
0.0302162040752281,526.107555810526,0.0297686870833333,542.004529082416,2796.09278207915
0.0304080881966378,526.585625595527,0.0299549259068627,542.598087741717,2788.81208781832
0.0306164106672404,527.063695380527,0.0301570801960784,543.200493926091,2780.00191874083
0.030838010448297,527.278002525527,0.0303720738235294,543.538207076567,2770.25573343751
0.0310214132731073,527.805527805528,0.0305499742401961,544.178801211414,2759.14589332513
0.031217891530108,528.168201435528,0.0307405226960784,544.656499057595,2753.44201602811
0.0314043969713029,528.316567920528,0.0309213657352941,544.908031146021,2739.1686832159
0.0316268626822132,529.058400345529,0.0311370345098039,545.790857724129,2732.81982342784
0.0318413815734535,529.42107397553,0.0313449552205882,546.278572405012,2721.34915573938
0.0320410649817291,530.06399541053,0.0315384579166667,547.047810331954,2714.2108515302
0.0322521980878936,530.525580030531,0.0317430151960784,547.63619612837,2705.81976213973
0.0324719577616814,530.904738825531,0.0319558859313726,548.14425508015,2700.2905400207
0.0326738052344548,531.267412455531,0.0321513660539216,548.625940417516,2692.00221140532
0.0328638673535171,531.531175095532,0.0323353976715687,548.99934512813,2680.23484747576
0.033069536289275,531.959789385532,0.0325345027696078,549.551452945052,2678.35287570044
0.0332686740879964,532.273007520532,0.0327272474019608,549.981024733571,2669.19811027448
0.0334808162218796,532.948899285533,0.0329325380147059,550.792463438165,2660.49077539672
0.0336729095465584,533.163206430533,0.0331183909803922,551.116362854222,2648.89260666918
0.0338908757179599,533.641276215534,0.0333292344607843,551.726846385728,2643.72928657176
0.0340840337987371,534.003949845534,0.033516043382353,552.204958520728,2632.08898315501
0.0342868780969428,534.416078970534,0.0337121825735294,552.739537923243,2625.37107376994
0.0345021951529814,534.679841610535,0.0339203401470588,553.127469850147,2615.33872914551
0.0347012498611996,535.372218540535,0.0341127375735294,553.950303664855,2610.61641374622
0.0349054161016038,535.784347665536,0.0343100371323529,554.486123261528,2598.38819432466
0.0351123458323719,536.311872945536,0.0345099675245098,555.143040902407,2589.0865612229
0.0353068102555092,536.575635585537,0.0346978178186275,555.520409738884,2583.41804178075
0.0355152289510283,536.789942730537,0.0348991086029412,555.854160445221,2570.27400092744
0.0357055930794625,537.152616360537,0.0350829268872549,556.331969101875,2560.36970763873
0.0359072972673009,537.680141640538,0.0352776584313725,556.986782321149,2547.67437640654
0.0361329960328416,538.059300435538,0.0354955101470588,557.500995003609,2541.34081814069
0.0363290229762565,538.471429560538,0.0356846831617647,558.033570497101,2532.54375773573
0.0365506757475669,538.735192200539,0.0358985429166667,558.426327524464,2524.42249570701
0.0367206105897158,539.262717480539,0.0360624721078431,559.064773734694,2514.58080958907
0.0369567446763639,539.79024276054,0.0362902163970588,559.739132941034,2508.17135299769
0.0371552997522051,540.15291639054,0.0364816767156863,560.222459911059,2500.86306041279
0.0373473405287197,540.36722353554,0.0366668206372549,560.548502243481,2490.2600230913
0.0375566689226619,540.845293320541,0.0368685922794117,561.15764094016,2483.37549482666
0.0377551181192841,540.845293320541,0.037059839877451,561.264971254117,2474.44509220493
0.0379573072881552,541.471729590541,0.037254654117647,562.024538418459,2467.06763384797
0.0381513750577385,541.735492230542,0.0374416075,562.403446176718,2459.49389760808
0.0383720631583264,542.147621355542,0.0376541628676471,562.950944123334,2454.22806345397
0.0385512958151402,542.625691140543,0.037826757254902,563.544614676597,2447.41586745045
0.0387748729564747,543.054305430543,0.0380420119852941,564.111167132079,2440.47726070511
0.0389735252834829,543.318068070543,0.0382332308333333,564.493088533464,2435.61440338493
0.0391716668257154,543.416979060544,0.0384239215931372,564.70352791174,2431.55065817844
0.0393826047787036,544.158811485544,0.038626887622549,565.589202895128,2429.77241591854
0.0395938657809372,544.422574125545,0.0388301232107843,565.978368453584,2421.32711199527
0.0398182184425677,544.834703250545,0.0390459079166667,566.529050479667,2417.62425031603
0.0399945625308804,544.785247755545,0.0392154848039216,566.573695412805,2412.21363626103
0.0401881939459188,545.461139520546,0.0394016525,567.382237585559,2410.54203874541
0.0403941489300621,545.625991170546,0.0395996307107843,567.666088718001,2407.14250846539
0.0406009165990926,546.202971945546,0.0397983507107843,568.379313255684,2404.61353862978
0.0407953107417938,546.417279090546,0.0399851427696078,568.708541785731,2399.7515809783
0.0410190074807475,546.994259865547,0.0402000483333334,569.431421502898,2398.65215299973
0.0411968208271913,547.093170855547,0.0403708407598039,569.631670191063,2398.85139128095
0.041404544284809,547.406388990547,0.0405703253676471,570.071501065294,2394.79304768887
0.0416153230988754,547.933914270548,0.0407727034803922,570.736361149748,2395.37709793415
0.0418266404632119,548.148221415548,0.0409755575735295,571.075419993245,2389.97333348559
0.0420196114440545,548.362528560548,0.0411607641176471,571.404508941142,2390.47521635765
0.0422175137430674,548.576835705549,0.0413506679411765,571.736385806076,2387.07679690382
0.0424204541171966,549.203271975549,0.0415453687745098,572.500724175402,2382.89664717042
0.0426353518239957,549.51649011055,0.0417515001470589,572.9453189995,2381.79473783669
0.0428331564412772,549.87916374055,0.0419411981617647,573.432223984847,2381.90865279052
0.0430332342274575,550.04401539055,0.0421330395833333,573.714188340263,2381.73644531697
0.0432338938536496,550.620996165551,0.0423254019362745,574.426485867363,2376.23868330897
0.0434358654575071,550.983669795551,0.0425189846568627,574.916122346074,2374.68640371792
0.043633064722471,551.247432435551,0.0427079571078431,575.300047333108,2372.27750422327
0.0438295926286876,551.511195075552,0.0428962506862745,575.683706085874,2370.6390800175
0.0440385226478246,551.774957715552,0.0430963878676471,576.074311687411,2365.23432970302
0.0442333048968042,552.088175850552,0.043282936617647,576.50886046287,2365.30712353815
0.0444358898614807,552.401393985552,0.0434769213480392,576.947841488023,2358.63055299455
0.0446363604085718,552.780552780553,0.0436688443872549,577.454664761315,2358.7053261425
0.0448442962021087,553.308078060553,0.0438678754656863,578.12078940412,2353.13542877108
0.045036659729546,553.505900040554,0.0440519658823529,578.433956918976,2353.80337716557
0.0452536661392051,553.983969825554,0.0442595986764706,579.053775442511,2349.60948937199
0.0454344570362837,554.247732465554,0.044432547377451,579.429677253718,2345.19494831338
0.0456297194041002,554.676346755555,0.0446193062254902,579.986072818102,2345.6128886521
0.045851517938412,554.676346755555,0.0448314033088235,580.10909921883,2341.93405527399
0.0460324237279706,555.137931375555,0.0450043629901961,580.692275860104,2338.77375556654
0.0462401606004728,555.302783025555,0.0452029383333333,580.980072894546,2329.34844670441
0.0464353762989858,555.830308305556,0.0453895087745098,581.640497830106,2330.64875315465
0.0466436480240118,556.044615450556,0.0455885186764706,581.980564779279,2322.67564698901
0.0468419564233333,556.555655565557,0.0457779715196079,582.625811330718,2325.60675330978
0.0470468021244574,556.720507215557,0.0459736320588236,582.912426757155,2319.40058853362
0.0472550365536848,557.149121505557,0.0461724901470588,583.477223608156,2315.33643672981
0.0474575933390766,557.561250630558,0.0463658883088235,584.02176572461,2313.9595202218
0.0476430294366268,557.726102280558,0.0465429071078431,584.297863389086,2308.89127372242
0.0478531628922381,558.039320415558,0.0467434643382353,584.743266915678,2306.23279348163
0.0480409271596898,558.253627560558,0.0469226377696079,585.072649418828,2302.40294837106
0.048259516215875,558.764667675559,0.0471311852205882,585.730380216105,2295.98824098591
0.0484378854238652,558.929519325559,0.0473013282352941,586.002883342666,2291.38123144496
0.0486495288562123,559.193281965559,0.0475031733578431,586.397771672743,2288.13445126211
0.0488426278392962,559.60541109056,0.0476872970343137,586.938009921312,2284.77979957928
0.04904068249757,560.03402538056,0.0478761108333333,587.498476207084,2281.30809698805
0.0492458839173926,560.34724351556,0.0480717003431372,587.942038823159,2277.3988562463
0.0494300981846603,560.611006155561,0.0482472531862745,588.322063233231,2275.55947053182
0.0496549898899386,560.924224290561,0.0484615291176471,588.77691097673,2274.48389326378
0.0498235829846565,561.187986930561,0.0486221338480392,589.148383167388,2267.31227588237
0.0500322728607034,561.352838580561,0.0488208997549019,589.438596971554,2266.10309850538
0.0502313691280079,561.715512210562,0.0490104914460785,589.931251449338,2260.60630153163
0.0504318912598205,562.144126500562,0.0492014046078431,590.494117960585,2258.0898191676
0.0506386523329232,562.292492985562,0.0493982195833333,590.766227047271,2253.51607134407
0.0508321840956454,562.770562770563,0.0495824065441177,591.377419620926,2254.18652416777
0.0510377091317382,562.984869915563,0.0497779705392157,591.718327951883,2249.5645902342
0.0512361210654011,563.446454535563,0.0499667299019608,592.315265294018,2248.85754223577
0.0514335685772009,563.611306185564,0.0501545363970588,592.599846953145,2248.50067236408
0.0516341348445386,563.924524320564,0.0503452732598039,593.042279251474,2250.01209631426
0.0518304834189816,564.402594105565,0.0505319638970588,593.655853400983,2245.93668082331
0.0520303063114069,564.550960590565,0.0507219221813725,593.924719998491,2241.35965206399
0.0522201569193737,564.765267735565,0.0509023670588235,594.257398639328,2245.3223772213
0.0524200889212085,564.765267735565,0.0510923586764706,594.370313289873,2242.85372541792
0.0526204810437441,565.457644665565,0.0512827513235294,595.21229793773,2240.81038970899
0.0528296022665706,565.391704005565,0.0514813988480392,595.261122852998,2238.69015914744
0.0530144796342698,566.133536430566,0.0516569838970589,596.146811267942,2240.23330001843
0.0532209075307846,566.347843575566,0.051852999877451,596.489389788761,2238.20832970067
0.0534112634328325,566.562150720566,0.0520337204656863,596.822951003775,2239.95826450275
0.0536141551585381,566.974279845567,0.0522263063970589,597.372126856108,2238.67300720917
0.0538121143850916,567.073190835567,0.0524141746323529,597.58859824553,2238.3461663493
0.0540045162482365,567.402894135567,0.0525967349754902,598.045212951208,2234.94489558543
0.0542150339317016,567.716112270568,0.0527964463235294,598.49486056089,2232.95410197343
0.0544231987490378,567.815023260568,0.052993886372549,598.717333124167,2231.3925437936
0.054611890370285,568.128241395568,0.0531728228186274,599.154798630926,2227.45032317909
0.0547876829996841,568.606311180569,0.0533394983333333,599.758933509149,2228.50226134771
0.0549973902056762,568.870073820569,0.0535382931862745,600.156443246811,2225.3666151403
0.0551939549168086,569.282202945569,0.0537245935539216,600.703139189889,2223.68825983068
0.0554113465378623,569.54596558557,0.0539305928676471,601.105274453873,2223.07975221826
0.055596268631382,570.02403537057,0.0541057908088235,601.715244767377,2219.5430591094
0.0557720777968751,570.18888702057,0.0542723265686275,601.989505986395,2220.25541107138
0.0559444455190372,570.23834251557,0.0544355754901961,602.140010401299,2221.08295127287
0.056179648628776,570.650471640571,0.054658292622549,602.709414627183,2217.39791164291
0.0563950349372018,570.914234280571,0.0548622014460785,603.11096246897,2211.82424038571
0.0565819391694715,571.128541425571,0.0550391122549019,603.444101814462,2215.50082377911
0.0567754038511004,571.392304065571,0.0552221997794118,603.833332886305,2207.70123651882
0.0569737376836783,571.820918355572,0.0554098604901961,604.399693360002,2209.38208298778
0.0571771783839443,571.969284840572,0.0556023166666666,604.672874670038,2207.99328163153
0.0573640307243732,572.397899130572,0.0557790475245098,605.232949802865,2208.46025712178
0.0575560065253831,572.661661770573,0.0559605917892157,605.621780112276,2204.79368843355
0.0577673959509821,573.172701885573,0.0561604566666667,606.283396303691,2205.18782380854
0.0579701536136314,573.123246390573,0.0563521228431373,606.347289023378,2206.56322927861
0.0581585752192599,573.238642545573,0.0565302042647059,606.577385256646,2202.75325531612
0.0583507067438258,573.865078815574,0.056711759362745,607.350511740064,2201.04644640377
0.0585538007456794,573.963989805574,0.0569036376470588,607.571762899845,2195.34447503486
0.0587397837358201,574.227752445574,0.0570793175735294,607.957766439333,2196.99724946777
0.0589352638534775,574.491515085575,0.057263935245098,608.349324108727,2192.81484046024
0.0591358803875959,574.969584870575,0.0574533684803922,608.970917467987,2195.68641550644
0.0593320680431513,575.117951355575,0.0576385850245098,609.240888778242,2189.77833891732
0.0595256232518717,575.596021140576,0.0578212827205883,609.858733040266,2191.05367906719
0.0597441231824138,575.859783780576,0.0580274857598039,610.264021638561,2190.75269785772
0.0599323376452621,576.074090925576,0.0582050736764706,610.599557851615,2190.79609278107
0.0601247219368137,576.222457410576,0.0583865634068628,610.867672436135,2190.26322807648
0.0603220373029516,576.552160710577,0.0585726707598039,611.330961656057,2187.39121007301
0.0605063517402378,576.700527195577,0.0587464843872548,611.594572142853,2185.51879345513
0.0607111451767524,576.964289835577,0.0589395748529412,611.992452597586,2183.11023366956
0.0609209114835192,577.442359620578,0.059137315367647,612.620674497857,2182.63803807739
0.0610807596066716,577.656666765578,0.0592879732352941,612.940374763477,2181.75056972478
0.061288813414494,577.854488745578,0.0594840312745098,613.270504687033,2181.48415531084
0.0614735000567614,578.233647540578,0.0596580372303921,613.779693705485,2181.31868428327
0.061687678519291,578.497410180579,0.0598597915441177,614.18357244404,2184.74366494364
0.0618974638774443,578.860083810579,0.0600573681372549,614.690054938339,2184.87592191164
0.0620659304065745,579.222757440579,0.060216002254902,615.17275679379,2178.76617486569
0.062277004104542,579.123846450579,0.0604147212990196,615.18994461302,2181.35365561397
0.062465367150115,579.387609090579,0.0605920256617647,615.57926881465,2181.07640526695
0.0626730629181977,579.86567887558,0.0607874912990196,616.207637051853,2180.3536983934
0.0628755120940321,579.96458986558,0.0609779825245098,616.430160449784,2173.17803974713
0.0630410624539903,580.37671899058,0.0611337274509804,616.964283979308,2181.44246841126
0.0632414479553922,580.591026135581,0.0613222118137255,617.308443298302,2175.5418983384
0.0634321735183119,581.069095920581,0.0615015769607843,617.927571639144,2176.76314467544
0.0636551091041553,581.019640425581,0.0617111927941177,618.004509028529,2181.59821386152
0.0638341696038853,581.481225045581,0.0618795231372549,618.599596186616,2177.23813567386
0.0640296716832638,581.959294830582,0.0620632774509804,619.221957411608,2176.67707643285
0.0642288801780706,581.860383840582,0.0622504807352941,619.232624714645,2173.84291793633
0.0644204832458128,582.173601975582,0.062430503872549,619.677506747805,2172.03547834397
0.0646120397112544,582.272512965582,0.0626104508333333,619.894327696086,2167.71832807543
0.0648105532008096,582.800038245583,0.0627968990196079,620.571631129732,2166.49417296556
0.0650303006263651,582.964889895583,0.0630032500490196,620.875271940109,2165.31757496414
0.0651846239418832,583.492415175583,0.0631481399509804,621.527148831745,2164.0450992309
0.0653768782916939,583.492415175583,0.0633286128921569,621.639327786644,2161.61376509275
0.0656129124652687,583.953999795584,0.0635501382843137,622.268922467915,2162.99733828128
0.0658160336990348,584.168306940584,0.0637407345833333,622.615947916094,2159.29285019009
0.0659584614715483,584.530980570585,0.0638743582598039,623.085744731476,2162.41085486444
0.0661589979353749,584.794743210585,0.0640624684068627,623.484177419272,2158.8620376116
0.0663540841777768,584.860683870585,0.0642454321078431,623.668578920406,2151.43209661272
0.0665415509354093,585.058505850585,0.0644212182598039,623.989206217836,2155.26741758687
0.0667330771937296,585.322268490586,0.0646007790686274,624.382624616977,2148.41606097163
0.0669282388270775,585.536575635586,0.0647837149754902,624.725507411713,2150.12820565186
0.0671475359821729,585.965189925586,0.0649892345343137,625.311308600415,2147.97557326577
0.0673320720761759,586.228952565586,0.0651621442156863,625.700962652873,2147.62661695563
0.0675276629013479,586.641081690587,0.0653453795098039,626.255582899071,2145.85225533742
0.067710232622926,586.904844330587,0.0655163859558824,626.644307867733,2146.52730934346
0.0678951535151258,587.069695980587,0.0656895648529412,626.928883113267,2149.50064052535
0.0681002750402013,587.119151475587,0.065881626617647,627.102127172444,2148.77014631719
0.0682957729766243,587.481825105587,0.0660646431862745,627.604350460892,2150.4592289479
0.068488618107815,587.745587745588,0.066245143504902,627.999470849249,2144.39102790975
0.0686772019335753,587.959894890588,0.0664216237990196,628.339335320833,2147.75395608227
0.068880075241325,587.844498735588,0.0666114416911764,628.335272038694,2143.07876139858
0.0690608602076024,588.751182810589,0.0667805623284314,629.410845943731,2147.43259726167
0.06925572007051,588.685242150589,0.0669628177205882,629.45506249061,2145.16628141088
0.0694516710883142,589.064400945589,0.0671460601960784,629.975907969897,2145.85552729354
0.0696351447583474,589.69083721559,0.0673176041176471,630.754044027768,2144.29863141511
0.0698357748230984,589.52598556559,0.0675051552205882,630.695989545913,2142.98341509981
0.0700221764851303,589.85568886559,0.0676793739460784,631.158668012094,2147.25989997471
0.0702155587929965,589.90514436059,0.067860085,631.325663706732,2143.39751303139
0.0704160714686513,590.16890700059,0.0680474247303922,631.72628293452,2143.52477150238
0.0706154989557031,590.38321414559,0.0682337157598039,632.073419387553,2140.30205579895
0.0708043328987769,590.696432280591,0.0684100790686275,632.520299113905,2137.49514724018
0.0709882639833821,590.960194920591,0.0685818334068628,632.911433241285,2136.55021332404
0.071176433725098,591.372324045591,0.0687575152696078,633.46409707488,2136.61668958759
0.0713902317083697,591.586631190592,0.0689570871078431,633.820137866862,2133.80491898449
0.0715594104653638,592.114156470592,0.0691149804656863,634.485496435824,2134.16291173575
0.0717705252325926,592.262522955592,0.0693119774509804,634.769515303696,2132.50767700216
0.0719697990833703,592.592226255593,0.0694978897549019,635.240969717575,2129.69396721648
0.0721708259300176,592.691137245593,0.0696854024999999,635.466146142008,2131.26992308708
0.0723442693171867,592.592226255593,0.0698471578431372,635.462877867099,2126.4324400644
0.0725351908464802,593.169207030593,0.0700251832598039,636.194848666813,2126.32934725515
0.0727221146602424,593.103266370593,0.0701994502941176,636.23499011296,2117.3521044642
0.072923896232796,593.581336155594,0.0703875349754902,636.867599919129,2118.76714222381
0.0730908782732442,593.845098795594,0.0705431555637255,637.249758624825,2115.12001386112
0.0732948724578193,593.894554290594,0.070733237132353,637.423979900716,2112.11658427192
0.0734929177876782,594.273713085594,0.070917741004902,637.948622224772,2115.2558476076
0.0736692263230809,594.735297705595,0.0710819657107843,638.548986954593,2115.56615001989
0.0738646831475525,594.949604850595,0.0712639948039215,638.895368901646,2114.94398783284
0.0740709207901462,595.213367490595,0.0714560281617647,639.301369687227,2112.46480206036
0.074255226374375,595.477130130595,0.0716276087990196,639.694419229206,2110.25830144456
0.0744432790188219,595.427674635596,0.0718026474509804,639.753263154021,2108.1483940535
0.0746491461913665,595.889259255596,0.0719942326715686,640.371883683632,2108.71761801529
0.0748182818034029,595.955199915596,0.0721516071078431,640.543544005084,2103.42418738922
0.0750134148071708,596.367329040596,0.0723331403921569,641.102878871363,2108.14881974478
0.0752007565905901,596.532180690596,0.0725073944607843,641.391852009164,2104.74033477219
0.0753897928668739,596.795943330597,0.072683193872549,641.788265882081,2109.26775352697
0.0755906159625941,597.059705970597,0.0728699209068628,642.19181691136,2109.44005276404
0.0757849727619149,597.208072455597,0.0730506023284314,642.46746995984,2114.00318600762
0.0759743361243581,597.686142240598,0.0732266102696078,643.094950108056,2117.77851661461
0.0761679510463946,597.636686745598,0.0734065378921569,643.157448645166,2113.73187409882
0.076361014560665,597.999360375598,0.0735859208578432,643.663198240507,2120.30468452534
0.076544177929599,598.048815870598,0.0737560754656862,643.825970843183,2115.48248999192
0.0767379690210148,598.312578510598,0.0739360714705883,644.225870625228,2119.6656243031
0.0769271320773823,598.625796645599,0.0741117376470588,644.676362369083,2120.61893666658
