Repository: renankin/waam-in718-data

## About

This repository contains CSV data with the results from tensile tests and temperature measurements reported in the following paper:

> **Wire-arc directed energy deposition of Inconel 718: Effects of heat input and build interruptions on mechanical performance** \
R.M. Kindermann, M.J. Roy, R. Morana, J.A. Francis, P.B. Prangnel \
Additive Manufacturing, Volume 76, 2023, 103765, ISSN 2214-8604 \
https://doi.org/10.1016/j.addma.2023.103765

If you have used the data contained within this repository, please cite the main work.

File: CSV_export_tensile/AS-L3#22.csv (part 1 of 3)
eng_strain,eng_stress_MPa,true_strain,true_stress_MPa,hardening_rate_MPa
NaN,NaN,NaN,NaN,NaN
1.56173437095841e-05,NaN,NaN,NaN,NaN
9.64697633842881e-06,NaN,NaN,NaN,NaN
6.76442649449882e-07,NaN,NaN,NaN,NaN
1.01050268859204e-05,NaN,NaN,NaN,NaN
2.14709029278115e-05,NaN,2.14706724312133e-05,2.39657419949291,NaN
9.01502759820261e-05,NaN,9.0146212690166e-05,9.37354691616087,NaN
0.000136070209337591,14.7566708687887,0.000136060952626309,14.758678812083,NaN
0.000152623319291445,16.8084882865847,0.000152611673537676,16.8110536538593,NaN
0.000154344033646225,19.2050110305704,0.000154332123831418,19.2079752094391,NaN
0.000162155482969606,20.9941958188885,0.000162142337190294,20.9976001428511,NaN
0.00017639301971073,24.2442746086774,0.000176377464291187,24.2485511294863,NaN
0.000186637811339541,26.8049427460868,0.000186620396669987,26.809945561934,NaN
0.000194751891164024,31.0891375144448,0.000194732929476373,31.0951921827704,NaN
0.000214459586630911,34.7659943271352,0.000214436593461047,34.7734502279074,NaN
0.00026038727825517,39.0994327135203,0.000260353383371647,39.1096137083859,NaN
0.000292920546768327,42.7762895262107,0.000292877653920817,42.7888195803275,NaN
0.000318281014603405,47.5365059354974,0.00031823037394636,47.5516359028373,NaN
0.000345942628952267,51.1969482088455,0.000345882804597701,51.2146594157032,NaN
0.000391096427877713,55.9735791574745,0.000391019969604087,55.9954702243386,NaN
0.000431701920960315,60.1592866897783,0.00043160876449553,60.1852575694059,NaN
0.000469940865787111,65.0179903351192,0.000469830478160919,65.0485449457891,NaN
0.000500380347478124,69.6304758903246,0.000500255198978289,69.6653176120457,NaN
0.000547150313636058,74.554837693035,0.000547000681481482,74.5956303958618,NaN
0.00058408369133045,79.1673232482404,0.000583913180842912,79.2135635906359,NaN
0.000628614016868978,84.4528049164828,0.00062841652183908,84.5058931334172,NaN
0.000671417070225777,88.9996323143187,0.000671191770625798,89.0593881866984,NaN
0.000725813791664809,94.7611356234899,0.000725550516219668,94.8299145626392,NaN
0.000750180070219875,99.3736211786952,0.000749898825798211,99.4481692888091,NaN
0.00079244096831399,105.135124487866,0.00079212715274585,105.218437867719,NaN
0.000830137183772894,109.583464649648,0.000829792810472542,109.67443395838,NaN
0.000876216151363796,115.344967958819,0.000875832498084291,115.446035082723,NaN
0.000914472108598074,120.105184368106,0.000914054233716475,120.215017209309,NaN
0.000965817772138333,125.866687677277,0.000965351670242657,125.988251961156,NaN
0.0010069274947071,131.152169345519,0.00100642088326948,131.284230070824,NaN
0.00105317128085636,136.962916272718,0.00105261708505747,137.107161682679,NaN
0.0010978281811056,141.838034457401,0.00109722600842912,141.993748248781,NaN
0.00114883587514791,148.124803025528,0.00114817646819923,148.294974113243,NaN
0.0011973304381443,152.934263052842,0.00119661420970626,153.11737590103,NaN
0.00125224477415009,159.319518857023,0.00125146136960409,159.519025891932,NaN
0.00129839734600368,164.046906187625,0.00129755515708812,164.259904255239,NaN
0.00135399329871433,170.054627586931,0.00135307747637293,170.284880413099,NaN
0.00139930830853352,175.192378401093,0.0013983301890166,175.437526551781,NaN
0.00146562540210171,181.265757957769,0.00146455242145594,181.531425657163,NaN
0.00149395570495914,186.551239626011,0.00149284086334611,186.829938914718,NaN
0.00154951258672575,192.624619182687,0.00154831333077905,192.923093454624,NaN
0.00160105940966981,197.187861119866,0.00159977908045977,197.503570600384,NaN
0.00166048101310157,203.310484294569,0.00165910393869732,203.648077493504,NaN
0.00171280863472534,207.873726231747,0.00171134345083014,208.229774144969,NaN
0.0017817730352141,214.258982035928,0.00178018756066411,214.640742912672,NaN
0.00182288746599957,218.756565815737,0.00182122802298851,219.155334417668,NaN
0.00187469345079272,224.731458136359,0.00187293840613027,225.152760729114,NaN
0.00193719744914733,229.327529152222,0.00193532350191571,229.771781856715,NaN
0.00198200826376937,235.20393423679,0.00198004667688378,235.670110378118,NaN
0.00204066017434879,239.603030780544,0.00203858085568327,240.091979143111,NaN
0.00211700489011291,245.46302132577,0.00211476719284802,245.982667742258,NaN
0.00215945645105764,250.009848723605,0.00215712817624521,250.54973410426,NaN
0.00222188967892945,255.31174493119,0.00221942493231162,255.879019462162,NaN
0.00230384925782379,259.645183317575,0.00230119946615581,260.243366680459,NaN
0.00235582570519166,264.930664985818,0.00235305509833972,265.554795456485,NaN
0.00241021934523933,269.017885282067,0.00240731942528735,269.66627739339,NaN
0.00249053098859253,274.155636096229,0.00248743475606641,274.838429203624,NaN
0.00254071242656906,278.39058724656,0.00253749027330779,279.097897671017,NaN
0.00262345903957661,283.364192667297,0.00262002377777778,284.107587020042,NaN
0.00268004353876306,287.303682109465,0.00267645862579821,288.073668486366,NaN
0.00273924168478779,292.375774766257,0.00273549679948914,293.176662676119,NaN
0.00280574328710004,296.151118815002,0.00280181453639847,296.982042828584,NaN
0.00288040645249077,301.223211471793,0.00287626603065134,302.090856753757,NaN
0.00296677905456577,304.621021115663,0.00296238685057471,305.52476438069,NaN
0.00303999861191406,309.496139300347,0.0030353871596424,310.437007134212,NaN
0.00310084425387469,313.222239731064,0.00309604655172414,314.19349311332,NaN
0.00320390551520267,317.670579892846,0.00319878394636015,318.688366415782,NaN
0.00326029204332912,321.16687677277,0.00325498881481481,322.213974585693,NaN
0.00335809671983389,325.779362327976,0.00335247090421456,326.873360935999,NaN
0.00342230793640241,329.242830129215,0.00341646516730524,330.36960047977,NaN
0.00351307742796725,333.379294043492,0.00350692098595147,334.550481316348,NaN
0.00360343430657806,336.727860069335,0.00359695749169859,337.94123679229,NaN
0.00368646929372907,340.864323983612,0.00367969091954023,342.120909847305,NaN
0.0037529534261318,344.114402773401,0.00374592866666667,345.40584810027,NaN
0.00387045148314069,347.988234058199,0.00386298055683269,349.335105634826,NaN
0.00395844120715361,351.287556466015,0.00395062719284802,352.678107605091,NaN
0.004066619854036,354.734609727913,0.00405837350446999,356.177180534746,NaN
0.00414874640616114,358.198077529152,0.00414016408684547,359.684150515995,NaN
0.00426337309062763,361.497399936968,0.00425431066411239,363.038598224191,NaN
0.00434963841474389,364.681820569388,0.00434020607918263,366.268054625295,NaN
0.00446229337794479,368.358677382078,0.00445236686590039,370.002401868869,NaN
0.00460022993747899,371.181978148965,0.0045896812183908,372.889500597099,NaN
0.00469407792603915,374.530544174808,0.00468309509833972,376.288619734847,NaN
0.00481499833549481,377.879110200651,0.00480344330779055,379.698597487286,NaN
0.00492545306228021,380.702410967539,0.00491336270242657,382.577542823456,NaN
0.00506372128268517,382.901959239416,0.00505094376245211,384.840868039598,NaN
0.00516339148784595,386.004307175123,0.00515010689144317,387.997398529063,NaN
0.00530352561755731,388.975338796092,0.00528951145338442,391.038279469995,NaN
0.00538565756362885,391.289788843366,0.00537120677139208,393.397141654221,NaN
0.00552347982851464,393.801213362748,0.00550828135376756,395.976366421202,NaN
0.00568549154420239,396.788659523059,0.00566939013793103,399.044598091613,NaN
0.00583668114187019,399.135938649018,0.00581971370881226,401.465567855173,NaN
0.00590582515828419,401.909995797878,0.00588845413282248,404.283605962427,NaN
0.00605588712189098,404.109544069755,0.00603762393358876,406.556785853521,NaN
0.00619528913196632,406.309092341632,0.00617617722349936,408.826294645636,NaN
0.0063666997686882,409.083149490493,0.00634651795146871,411.687659083728,NaN
0.00646495006082959,410.823090660784,0.0064441419054917,413.479041425741,NaN
0.00666237652125456,413.531489652274,0.00664028097573435,416.286592139733,NaN
0.00677378204980261,415.156529047169,0.00675094306768838,417.968708891487,NaN
0.00695191244114302,417.618709948524,0.00692785931034483,420.521958653869,NaN
0.00707830816761423,419.407894736842,0.00705337453384419,422.37659306372,NaN
0.00723731293007401,421.394053997269,0.00721124925925925,424.443814632919,NaN
0.00735268721280002,423.429456875722,0.00732578798212005,426.542801228815,NaN
0.00753609058736182,425.415616136149,0.00750783612005108,428.621586756629,NaN
0.00769081152672957,426.942168294989,0.007661388,430.225700044159,NaN
0.00783542036738583,429.043229330812,0.00780488287356322,432.4049633884,NaN
0.00800468658870845,430.717512343734,0.00797281903192848,434.165271038313,NaN
0.00821026968078842,432.654427986133,0.0081767487688378,436.206637518486,NaN
0.00833345783107764,434.066078369577,0.00829892628352491,437.683349729571,NaN
0.00853462053331122,435.641874146444,0.00849840656194126,439.359912230704,NaN
0.00867459963243977,437.316157159366,0.00863719147126436,441.10969973552,NaN
0.00882697075544669,438.990440172287,0.00878824079438059,442.865395949609,NaN
0.00899605951365201,440.500577791785,0.00895583602554279,444.463347205398,NaN
0.0091782070478974,441.977886332598,0.00913634326692209,446.034450883951,NaN
0.0093298435877307,443.488023952096,0.00928658942528736,447.625697848601,NaN
0.00953371763680866,445.211550583044,0.00948855854661558,449.456071794949,NaN
0.00968479793064247,446.114350246875,0.00963820088888889,450.434877582976,NaN
0.00986748089819489,447.936364113877,0.00981911521328225,452.356367630378,NaN
0.0100683138368614,448.724262002311,0.0100179660280971,453.242158698364,NaN
0.0102504461273278,450.349301397206,0.0101982665772669,454.965582649657,NaN
0.0103983460779873,451.449075533144,0.0103446551545338,456.143399257125,NaN
0.0106238793911606,453.074114928039,0.0105678425210728,457.887519680291,NaN
0.0107467030668849,454.173889063977,0.0106893676653895,459.05476099048,NaN
0.0109255531582095,455.733270301502,0.0108663004904215,460.712408372146,NaN
0.0111244991371833,456.89870259481,0.0110630770038314,461.981471817606,NaN
0.0113353961451983,458.359596596281,0.0112716319514687,463.555284200653,NaN
0.0114993352639994,458.983349091291,0.0114337204469987,464.261352503085,NaN
0.0116960518195617,460.247268620653,0.0116281817011494,465.630344524252,NaN
0.0118680134328166,461.133653745141,0.0117981408505747,466.606394142112,NaN
0.0120623862951521,462.446816892531,0.0119902155019157,468.025029038852,NaN
0.0122280635219365,463.595834646497,0.0121539046871009,469.264713961059,NaN
0.0124411067539798,464.432976152957,0.012364352137931,470.211036389345,NaN
0.0126082370708467,465.69689568232,0.0125294150957854,471.56851254624,NaN
0.0128278116172464,466.731011660889,0.0127462321583653,472.718149154401,NaN
0.0130163980233797,467.683054942746,0.0129324127203065,473.770603734671,NaN
0.0132314100869189,468.733585460658,0.0131446395402299,474.935591751399,NaN
0.0134026347027092,469.505068809749,0.0133136139208174,475.797673738076,NaN
0.0136010848899135,470.768988339111,0.013509420357599,477.17195731305,NaN
0.0137554867349035,471.441984452148,0.0136617387484036,477.926898415556,NaN
0.0139857959054852,472.656660363484,0.0138888970881226,479.267139948696,NaN
0.0141623150117562,473.231169240466,0.0140629663346105,479.933218132632,NaN
0.0143785373358327,474.429430612459,0.0142761464878672,481.251031893739,NaN
0.0145400475208108,475.430717512344,0.0144353546360153,482.343502737826,4974.08672222957
0.0147435716050712,476.218615400777,0.0146359417624521,483.239778656607,4908.1990958742
0.0148933902032622,477.105000525265,0.0147835726947637,484.210711466016,4847.86473621446
0.015155517142817,478.204774661204,0.0150418196168582,485.452215321359,4789.88531891022
0.0153195905781931,478.943428931611,0.0152034304980843,486.280646172959,4734.04710019815
0.0155320932174501,479.665668662675,0.0154127049042146,487.115880541554,4680.86721230542
0.0157126084808727,480.502810169135,0.0155904434738186,488.052762699282,4625.17410096929
0.0159436437843574,481.142977203488,0.0158178789016603,488.814149441365,4571.5765535942
0.0161144940417408,482.177093182057,0.0159860337931034,489.947133077203,4522.14400127955
0.0163160389636285,482.653114822986,0.0161843627586207,490.528101850354,4472.90977599266
0.0164951693781801,483.703645340897,0.0163606018646233,491.682418899638,4425.14013057206
0.0167277882864503,484.442299611304,0.0165894197701149,492.545947836203,4380.57246898862
0.0168970622059759,485.476415589873,0.0167558948403576,493.679540783629,4334.67758233709
0.0171071234549733,486.264313478307,0.0169624443167305,494.582897120728,4292.10703119668
0.0172981340238585,486.740335119235,0.0171502245721584,495.160034670946,4250.02793078145
0.0175149957006258,487.889352873201,0.0173633760153257,496.434732791156,4206.51105273002
0.0176920636529039,488.250472738733,0.0175373808684547,496.888631180987,4168.67855700921
0.0179043791428395,489.251759638617,0.0177459836015326,498.011508639489,4125.78761175843
0.0180908438276282,489.727781279546,0.0179291516985951,498.587370088725,4093.70325494433
0.0183279596205681,490.564922786007,0.0181620269731801,499.555976882096,4053.18847808421
0.0185065022338398,491.237918899044,0.0183373407918263,500.329014542496,4013.41022709304
0.0186981468879361,491.976573169451,0.0185254855172414,501.175623399996,3978.67601274879
0.0188857182184641,492.551082046433,0.018709597037037,501.853262990162,3944.83297950949
0.0191297254336131,493.338979934867,0.0189490527458493,502.77641916672,3910.46158619889
0.0192918556022601,493.864245193823,0.0191081269731801,503.391802899221,3877.55996423885
0.0194919891854248,494.799873936338,0.0193044534099617,504.444507728055,3848.68721371699
0.0196856585063223,495.226651959239,0.0194944018646233,504.975514712938,3817.30329302215
0.0199228681808892,496.113037083727,0.0197270050063857,505.997031724367,3788.41920144601
0.0200934273513378,496.786033196764,0.0198942185440613,506.768167263963,3756.03889061287
0.0203273442625345,497.262054837693,0.0201235015581098,507.370071815074,3728.05145003323
0.0205086822910712,498.197683580208,0.0203012111111111,508.415061590902,3695.92268115816
0.0207390942983297,498.83785061456,0.0205269671519796,509.183295838032,3670.28266356409
0.0209275724640441,499.297457716147,0.0207115988250319,509.746541443614,3638.52486314648
0.02114635410879,500.134599222607,0.0209258727969349,510.710622559826,3614.70695590604
0.021322057205631,500.397231852085,0.0210979225542784,511.066730255175,3587.3188960264
0.0215388891007655,501.349275133943,0.0213102051340996,512.147781571802,3562.04857123147
0.0217183774039276,501.562664145393,0.0214858935376756,512.455791377022,3540.47690611784
0.0219514276675961,502.334147494485,0.021713963908046,513.361099198173,3514.33646840543
0.0221772678346344,503.236947158315,0.021934928633461,514.397367719729,3492.00065191925
0.0223592686121148,503.499579787793,0.022112964853129,514.757462138355,3465.23998368875
0.0225202045959494,504.17257590083,0.0222703687356322,515.526645461783,3444.90958895361
0.022738599184764,504.861986553209,0.0224839305491699,516.341840909066,3419.35066465528
0.0229327179255414,505.272350036769,0.0226737154278416,516.859618315737,3401.3898230178
0.0231567691658223,506.011004307175,0.0228927197701149,517.728584329282,3380.70630902974
0.0233291503198914,506.421367790734,0.0230611852873563,518.235748005129,3358.18500772978
0.0235522648111748,507.061534825087,0.0232791896040868,519.003982368848,3336.78618197968
0.0237741804329747,507.783774556151,0.0234959753767561,519.855917633386,3317.22390755614
0.0239659809554544,508.046407185629,0.0236833043422733,520.222237704727,3297.50292620937
0.0241482607160131,508.88354869209,0.0238613019923372,521.172201299996,3278.46855036314
0.0243699672907018,509.310326714991,0.0240777575478927,521.722202717852,3257.99043421801
0.0245912993568753,509.72069019855,0.0242938007407408,522.255384279616,3235.22565105384
0.0247836926652114,510.196711839479,0.0244815587739464,522.84127034451,3219.66216083915
0.0250051302513861,510.984609727913,0.0246976177011494,523.761846450613,3197.68048228058
0.0251779112465658,511.345729593445,0.0248661694763729,524.220346989459,3180.43515951963
0.0254112511385229,511.969482088455,0.0250937527458493,524.979267173064,3161.18718211021
0.0255904145942782,512.609649122807,0.0252684609961686,525.727542568887,3143.43335221767
0.0258138614593273,513.233401617817,0.0254863087100894,526.481937543479,3127.74971023006
0.025995798303873,513.643765101376,0.0256636515197957,526.996344818994,3107.75233686981
0.026221735108632,514.234688517701,0.0258838394891443,527.718814303683,3088.253411985
0.0264000227145025,514.546564765206,0.026057556449553,528.130605762677,3072.44069769045
0.0266465593117151,515.121073642189,0.0262977230395913,528.84727788371,3052.77523234918
0.0268182032381474,515.646338901145,0.02646489798212,529.475047216803,3035.37648232407
0.0270464678943767,516.056702384704,0.0266871761685824,530.01421341743,3020.05220873875
0.0272146150404526,516.680454879714,0.026850881890166,530.741714558192,3004.17413251233
0.0274486158852065,516.943087509192,0.0270786572669221,531.132459752745,2987.48981296849
0.0276198644525698,517.632498161572,0.0272453169859515,531.929437597039,2973.47269681179
0.0278571133533299,518.256250656582,0.0274761625798212,532.693373777194,2958.07086342228
0.0280354838811923,518.633785061456,0.0276496838314176,533.173934182788,2943.36520846121
0.0282696757394763,519.142635781069,0.0278774631162197,533.818629757137,2926.83875607417
0.0284524838764115,519.257537556466,0.0280552296040868,534.031704271496,2912.41470534427
0.0286871379299904,520.094679062927,0.0282833658492976,535.014706857859,2900.63837225641
0.0288662777534225,520.242409917008,0.0284574948148148,535.259871820782,2887.4648872217
0.0290877673301435,521.079551423469,0.0286727470242656,536.23659217577,2869.929593169
0.0292661387061286,521.50632944637,0.0288460616091954,536.768806020072,2861.76636171221
0.0295026923743926,521.867449311903,0.0290758627075351,537.263944129161,2849.02370439741
0.0296894819327003,522.392714570858,0.0292572829374202,537.902283631884,2836.14425599161
0.029908470538599,522.770248975733,0.0294699347381865,538.40550756568,2826.88654273856
0.0300892644371757,523.279099695346,0.0296454629885058,539.024182900527,2811.90750911633
0.0303334975822913,523.919266729699,0.0298825338952746,539.81157054036,2804.5586532002
0.0305045899391105,523.968510347726,0.0300485754278416,539.95195489689,2791.41110567423
0.0307149972331655,524.378873831285,0.0302527334865901,540.485169490143,2783.81197143899
0.0309139755766623,525.068284483664,0.0304457637037037,541.300232606272,2770.6278231728
0.0311558746984997,525.216015337745,0.0306803814814815,541.579579701254,2762.12940154588
0.0313396007676716,525.905425990125,0.0308585404853129,542.387092082208,2750.43725513505
0.031555177065,526.118815001576,0.0310675441634738,542.720587366179,2742.88038084317
0.0317447000912445,526.84105473264,0.0312512528224777,543.565466010883,2729.39874146118
0.0319556725749521,527.267832755542,0.0314557132056194,544.117030978382,2722.96431423744
0.0321508281762912,527.579709003047,0.0316448077139208,544.541833576501,2712.78415821632
0.0324071086335309,528.154217880029,0.0318930743805875,545.270168994125,2704.19117331784
0.0325617314956788,528.416850509507,0.0320428324393359,545.62301811359,2697.13248260916
0.0327932817688055,528.843628532409,0.0322670556577267,546.18614665451,2683.41685480178
0.03298316764929,529.253992015968,0.0324508953767561,546.710465163687,2676.55060875251
0.0331974084875095,529.730013656897,0.0326582739974457,547.315677308359,2663.44653583542
0.0333907387054846,530.255278915853,0.0328453748659004,547.960894381336,2658.80367622437
0.0336316998784638,530.616398781385,0.033078522962963,548.461930255791,2651.36645895736
0.0337889620725704,531.092420422313,0.0332306566794381,549.037482072992,2642.8838936381
0.0340045775063114,531.5520275239,0.0334392030651341,549.627229642473,2633.45653437735
0.0342181253560792,531.76541653535,0.0336457067943806,549.961432218385,2624.05148007001
0.0344360442017495,532.241438176279,0.0338563933844189,550.56972786732,2618.59122805801
0.034583836749051,532.339925412333,0.0339992557598978,550.750282487795,2610.32618629239
0.0348333706162371,532.914434289316,0.0342404191826309,551.477640285658,2606.19335072145
0.0350460564895063,533.341212312218,0.0344459247509578,552.032718567093,2595.97200447871
0.0352490833000281,533.488943166299,0.0346420579565773,552.293939363612,2587.76409986719
0.0354234113657663,534.178353818678,0.0348104361685824,553.100773388685,2579.5729882639
0.0356341705428649,534.539473684211,0.0350139642401022,553.587344451367,2572.98319656643
0.0358542081911855,534.966251707112,0.0352264082503193,554.147043071077,2560.98816627839
0.036078303091978,535.590004202122,0.0354427231162197,554.91318270676,2556.88224592285
0.03626179909428,535.491516966068,0.0356198137420179,554.909402770983,2544.77937465361
0.0364789583425607,536.263000315159,0.0358293520051086,555.825315964312,2537.2329001116
0.0366608548879541,536.263000315159,0.0360048312899106,555.922860351492,2530.53162851354
0.0368697837549512,536.952410967539,0.0362063512132822,556.749730246611,2521.2811172136
0.0370580483277811,537.116556360962,0.036387904853129,557.021047664238,2513.56017974539
0.0373113795669684,537.691065237945,0.0366321537675607,557.753060662806,2500.18242109327
0.0374957876060578,538.052185103477,0.0368099129757343,558.226875557093,2492.5581613695
0.0377339669981589,538.528206744406,0.0370394580587484,558.849012325277,2486.49588758727
0.0378776015451825,538.675937598487,0.0371778602043423,559.07969012482,2475.78740115948
0.0381169078474484,539.463835486921,0.037408406385696,560.026528791207,2472.20507431116
0.0382921327176551,539.627980880345,0.0375771832183908,560.291487142375,2465.02163950218
0.0385312008900764,540.087587981931,0.0378074080715198,560.8978113327,2458.56563769544
0.0387042214153479,540.350220611409,0.0379739953767561,561.264055191785,2455.19852331184
0.0389334870638856,540.56360962286,0.0381946937675607,561.609635925318,2448.05246704263
0.0391083729697936,540.875485870365,0.0383630117496807,562.028246102001,2443.99433178162
0.039356094981865,541.187362117869,0.0386013819667944,562.486383344365,2440.49558223501
0.0395256317688377,541.827529152222,0.038764485798212,563.243604551712,2431.5939941925
0.0397550854405591,542.139405399727,0.038985190651341,563.692203782087,2428.84097227373
0.0399347328182094,542.451281647232,0.0391579542784163,564.113928646709,2424.18882740273
0.0401552587248544,542.599012501313,0.0393699892464879,564.387216232154,2423.98158300164
0.0403373265630047,542.861645130791,0.0395450130268199,564.759232588962,2420.77344662516
0.0405700440538328,543.551055783171,0.0397686822733078,565.602946061801,2416.64311310783
0.0407484906959035,543.551055783171,0.0399401568837803,565.6999409225,2417.65097290008
0.0409765049051045,544.289710053577,0.040159219642401,566.592800027385,2408.07068893785
0.041156647927213,544.535928143713,0.0403322566283525,566.947201622042,2411.72803215355
0.0413892489669023,544.650829919109,0.0405556380587484,567.193518718661,2404.1146528618
0.0415563760640236,545.176095178065,0.0407161099361431,567.831638010401,2400.86687821194
0.0417576649614091,545.48797142557,0.0409093490676884,568.266275376838,2397.60228016921
0.0419633572061167,545.750604055048,0.0411067768837803,568.652131598464,2395.0125825522
0.0421853987937635,546.489258325454,0.0413198534099617,569.543125624422,2389.18895685746
0.0424345985534427,546.489258325454,0.0415589375223499,569.679310616264,2387.3796769127
0.0426082290698657,546.948865427041,0.041725486155811,570.253387974659,2385.03650481042
0.0427859405544926,547.375643449942,0.041895920587484,570.795625191569,2383.96069114145
0.0429958316813523,547.63827607942,0.0420971795402299,571.184439219997,2380.03968806833
0.0431867161317021,548.048639562979,0.042280178339719,571.717060586151,2376.84676590824
0.0434285423673562,548.048639562979,0.0425119663856961,571.849593125612,2373.32999996512
0.0436524229552391,548.623148439962,0.0427265058237548,572.571878158698,2366.48781645466
0.0438225514721193,549.000682844837,0.0428895051596424,573.059293527033,2364.93398655634
0.0440076574580426,549.148413698918,0.0430668241634738,573.315148982607,2358.26791826622
0.0442422607873216,549.887067969325,0.0432915131034483,574.215315033999,2360.21512837067
0.0444630398711032,550.034798823406,0.0435029159131545,574.491018013985,2353.6317436736
0.044640955384162,550.363089610253,0.0436732430140485,574.931823738634,2351.82956357042
0.0448691954591138,550.82269671184,0.0438917057726692,575.537667953919,2353.15058588311
0.0450549110526091,551.03608572329,0.0440694304980843,575.862967552331,2346.20378910913
0.0452689482817905,551.462863746192,0.0442742190804598,576.427007604446,2345.34961887306
0.045450891025884,551.6598382183,0.0444482670242656,576.733269408517,2342.57042660501
0.0456852731776016,551.873227229751,0.0446724343039592,577.085706375147,2340.12313104057
0.0458709106218795,552.234347095283,0.0448499456194125,577.565839473223,2336.64488100155
0.0460877050481112,552.496979724761,0.0450572101660281,577.960297566288,2335.51925833466
0.0462658477352198,553.18639037714,0.0452274898850574,578.780027683525,2329.35002656792
0.0464952939231136,553.18639037714,0.0454467659259259,578.906954191992,2329.11627285885
0.0466742222232173,553.662412018069,0.0456177299106003,579.504174473243,2327.6182972962
0.0469062929485797,554.122019119655,0.0458394273563218,580.11382887774,2323.57901936535
0.047079484292142,554.023531883601,0.0460048452362708,580.106674050392,2322.18709766991
0.0473048404725884,554.860673390062,0.0462200456449553,581.108269029292,2318.51131702277
0.0474953490655303,554.811429772035,0.0464019327713921,581.162392294604,2317.21190439799
0.0477065652726947,555.172549637567,0.0466035517241379,581.65792511446,2310.37799995489
0.0478759270377338,555.484425885072,0.0467651886590039,582.078757729343,2306.8892918115
0.048112784388288,555.861960289946,0.0469911987994892,582.606026935028,2306.0463691739
0.0482781878150311,556.173836537451,0.0471489970625798,583.024901475613,2302.16385830064
0.0484927532232191,556.534956402983,0.0473536597701149,583.522868703928,2296.88051207841
0.0486856794965924,556.961734425885,0.0475376462835249,584.07779492001,2296.77862881788
0.0489147892237507,557.470585145498,0.0477560956321839,584.739141316331,2290.75359532953
0.0490897184276937,557.536243302868,0.0479228533333333,584.90554049984,2288.17861726999
0.049328693604948,557.946606786427,0.0481506202809706,585.469384000515,2289.67303385299
0.0495227901893964,558.159995797878,0.0483355753256705,585.801636161891,2285.53668655091
0.0497320528929479,558.422628427356,0.0485349438825032,586.194132120924,2282.91408453435
0.049924075079917,558.783748292888,0.0487178521072797,586.6805100961,2279.51364359145
0.05015891354675,558.832991910915,0.0489414989527459,586.863447639246,2278.58878906921
0.0503247925271539,559.407500787898,0.0490994425542784,587.559567203183,2274.87589392929
0.0505319336458252,559.407500787898,0.0492966393614304,587.675443498689,2275.53318132932
0.0506896212796546,559.998424204223,0.0494467307535121,588.384532244339,2274.8965189026
0.0509157929399702,560.45803130581,0.0496619677905491,588.994196379319,2269.76648567208
0.0510972050639305,560.572933081206,0.0498345757854406,589.216643196145,2271.09916563927
0.051325155360886,560.983296564765,0.050051421174968,589.775851415814,2264.05626341607
0.0515107350321387,561.032540182792,0.0502279253639847,589.931738704556,2264.31407343448
0.0517214548560838,561.557805441748,0.0504283025031929,590.602392124985,2263.30195115654
0.0519118603757203,561.721950835172,0.0506093278927203,590.881982316904,2261.39201016213
0.0521324365555096,562.132314318731,0.0508189966538953,591.437641530754,2254.0280277482
0.0523135266834862,562.345703330182,0.0509910990804598,591.763990286689,2256.08887989621
0.0525367341710274,562.60833595966,0.0512031877905492,592.165940548376,2251.68672938837
0.0527054989380979,563.133601218615,0.0513635159131545,592.81383863965,2249.14089844082
0.0529366454943168,563.44547746612,0.0515830656194125,593.272390962121,2245.21604896499
0.0531158331726804,563.757353713625,0.0517532301149425,593.70179526335,2244.2926249899
0.0533389585213295,564.06922996113,0.051965079284802,594.156095221185,2243.44241100019
0.0535064733707487,564.184131736527,0.0521240988761175,594.371634957486,2238.8795205994
0.0537214825579098,564.381106208635,0.0523281671519795,594.700495961836,2237.1244927103
0.0538928203220628,564.709396995483,0.052490756449553,595.143179061941,2233.72295183535
0.0541296873413173,565.169004097069,0.0527154855683269,595.761425583847,2233.16274903605
0.0543076228624255,565.595782119971,0.0528842698339719,596.311944547921,2229.70471361245
0.0545398288085124,565.546538501943,0.0531044905491699,596.391349895086,2227.61945642207
0.0547311390651923,566.121047378927,0.0532858899616858,597.105497150755,2222.53332393312
0.054956133493735,566.219534614981,0.0534991864367816,597.336770946042,2220.14046488193
0.0551234865220669,566.432923626431,0.0536578089144317,597.656681257608,2218.68891171975
0.0553428565329592,567.171577896838,0.0538656966283525,598.560473161955,2216.74383800791
0.0555241617313766,567.171577896838,0.0540374793103448,598.663304317422,2213.81400296899
0.0557389955107475,567.368552368946,0.0542409913920818,598.993105562378,2210.34814678475
0.0559190782232464,567.631184998424,0.0544115518773946,599.372597634305,2212.20672074654
0.056144477645073,568.057963021326,0.0546249918773946,599.951280627282,2206.67925792115
0.056320746410347,568.468326504885,0.0547918762962963,600.484886964281,2204.37152178503
0.0565413501251713,568.730959134363,0.055000696091954,600.887775421803,2205.35555165143
0.0567044543764459,569.206980775292,0.0551550598212005,601.483552047419,2202.24409768069
0.0569243681417115,569.256224393319,0.05536315100894,601.660775277645,2200.42294339912
0.0570991910859071,569.518857022797,0.0555285445721584,602.037923066969,2200.10699435339
0.0573065555825014,569.732246034247,0.0557246890421456,602.381638658752,2201.8477864542
0.0574956363997721,569.945635045698,0.0559035055938697,602.715022045923,2203.40615177976
0.0577141799042291,570.405242147284,0.0561101456194125,603.325712910888,2204.9816276884
0.0579018069956783,570.717118394789,0.0562875191060025,603.762670833214,2202.05068386615
0.0581338937633822,570.618631158735,0.0565068790804598,603.790914041924,2201.98794185667
0.0583027586753744,571.308041811115,0.0566664538186463,604.616876702129,2204.12210962855
0.058536083951108,571.455772665196,0.056886900715198,604.906555748271,2203.5614658564
0.058712361702812,571.767648912701,0.0570534166028097,605.33747792563,2201.57164796615
0.0589375697694652,572.030281542179,0.0572661128224777,605.744356170818,2204.6951512954
0.0591152919058056,572.24367055363,0.057433929348659,606.072022179657,2203.17143758462
0.0593314342919227,572.719692194558,0.0576379867688378,606.69997297969,2203.16771781919
0.0595047583934771,572.719692194558,0.0578015898850575,606.799239105782,2203.91732494534
0.0597096142936062,573.08081206009,0.0579949218135377,607.299246307265,2203.06585446991
0.0598843290923337,573.343444689568,0.0581597786717752,607.677732214291,2201.80769549156
0.0600990445545255,573.655320937073,0.0583623420178799,608.131457629011,2195.17473932651
0.0602896076734323,574.131342578002,0.0585420855938697,608.745495975051,2196.35703041823
0.0605119952266389,574.279073432083,0.0587518058748404,609.029845982364,2193.2089447319
0.0606745570308649,574.590949679588,0.0589050802809706,609.454001025341,2191.2460831062
0.0608849373183089,574.968484084463,0.0591034063601532,609.975404197948,2191.67032032348
0.0610715799518284,575.181873095913,0.0592793219667944,610.309138845533,2187.63975426436
0.0613053837077702,575.592236579473,0.0594996445210728,610.879139502191,2185.31108832421
0.0614601458668425,575.592236579473,0.0596454563473819,610.968219399469,2186.10287860552
0.0616612318980507,575.953356445005,0.0598348812515964,611.467349919221,2182.89311448139
0.0618367099298769,576.429378085933,0.0600001538697318,612.073874333693,2179.5546995895
0.062075496685581,576.478621703961,0.0602250094508301,612.263818474853,2178.88498022277
0.0622561261070098,576.642767097384,0.060395067100894,612.542311924494,2175.11500599065
0.062473207422858,577.118788738313,0.0605994049553001,613.17325053479,2174.89602541063
0.0626936453885938,577.430664985818,0.0608068596934866,613.631898332939,2171.74516537893
0.0628690593099288,577.529152221872,0.0609719114431673,613.837866746122,2173.7638012996
0.0630994333547805,577.890272087404,0.0611886353001278,614.354820797359,2168.65423345429
0.0632755342706861,578.267806492279,0.0613542701660281,614.858010899615,2168.28857593668
0.0634603982787298,578.530439121757,0.0615281178033206,615.244211204792,2168.3864871972
0.0636369177717895,578.793071751234,0.0616940899872286,615.625678865149,2162.56822108931
0.0638649172517674,578.891558987288,0.0619084253895275,615.862420499758,2165.41067291188
0.0640477582430767,579.203435234794,0.0620802754789272,616.300116828271,2162.08142295531
0.0642584950818881,579.728700493749,0.0622783079182631,616.981194343256,2161.09448700656
0.0644293906307265,579.580969639668,0.0624388721328225,616.923018334718,2157.81005563999
0.064633471420517,579.9420895052,0.0626305816347382,617.425759972789,2156.82064858774
0.0648119159792016,580.303209370732,0.0627981788505747,617.913772218929,2156.43369325824
0.0650358986356847,580.516598382183,0.0630085062324393,618.271017030899,2155.45639365444
0.0652073326663678,581.091107259166,0.0631694587739463,618.982508399682,2156.10245230928
0.0654275693477107,581.25525265259,0.0633761921583653,619.285371004238,2155.26685886886
0.0655949590713321,581.402983506671,0.0635332901915709,619.540088413741,2154.51091155059
0.0658160453797934,581.714859754176,0.0637407455427842,620.001031361857,2150.4148394664
0.0659901667912781,581.616372518122,0.063904101302682,619.997333949131,2152.7869613356
0.0662023614200493,582.289368631159,0.0641031402043423,620.838299864331,2151.34576505282
0.0663775365166623,582.355026788528,0.0642674248786718,621.010318844846,2150.59873817449
0.0665977165503011,582.814633890115,0.0644738783141762,621.628757679296,2145.10139540072
0.0667738374608573,583.028022901565,0.0646389887100894,621.959041337919,2152.57381965182
0.0670046084330185,583.192168294989,0.064855291366539,622.268731172798,2148.02755788444
0.0671817644360009,583.389142767097,0.0650213087356322,622.582254730997,2150.36758140863
0.0673954801900636,583.914408026053,0.0652215504980843,623.267599944866,2150.04968862248
0.0675569727376339,584.127797037504,0.0653728349425287,623.589702697261,2150.23843633726
0.0677618271504525,584.291942430928,0.0655647073818646,623.884632039334,2150.88525634536
0.0679337929522745,584.341186048955,0.0657257469987228,624.037699195491,2147.27546928963
0.0681688663020816,584.866451307911,0.0659458425542784,624.736134231692,2151.55374778109
0.0683372040980605,585.063425780019,0.0661034248786718,625.045024517858,2153.05924835125
0.0685544207138571,585.27681479147,0.0663067263601532,625.40012778675,2153.6187038702
0.068725181765434,585.752836432398,0.0664665192592592,626.008806585833,2153.4286392181
0.0689463656568188,585.703592814371,0.066673458339719,626.085726891063,2154.00856331986
0.06912420886496,586.163199915958,0.0668398169348659,626.681267375901,2150.801542492
0.0693395253700229,586.376588927408,0.0670411918773947,627.035663291728,2155.94247293032
0.0695146111497629,586.327345309381,0.0672049111111111,627.085662725036,2153.8205440718
0.0697198111048447,587.000341422418,0.0673967554022989,627.925894344869,2156.75596509671
0.0698958542819303,587.065999579788,0.0675613112899106,628.099479140292,2157.07372458025
0.0701172070924283,587.525606681374,0.0677681818135377,628.721261317157,2152.35620052942
0.0703080531760687,587.476363063347,0.0679465072030651,628.780682437288,2154.02445689721
0.0705001766335112,587.853897468221,0.0681259940485313,629.297701074429,2150.64682722129
0.0706718692892387,588.215017333754,0.0682863666411239,629.785272152732,2152.65661159396
0.0708935354481863,588.477649963231,0.0684933798467433,630.196911101365,2150.39940859117
0.0710630598776416,588.888013446791,0.0686516691698595,630.736197607585,2155.65553673985
0.0712785975056995,589.002915222187,0.0688528860280971,630.986216945993,2149.97599481458
0.071455184957943,589.314791469692,0.0690177104725415,631.424388892611,2149.49412275079
0.0716634802713356,589.462522323774,0.0692120957088123,631.705458163015,2152.28660037437
0.0718335667069054,589.725154953251,0.0693707956577267,632.087216210326,2149.94528530544
0.0720388656553559,589.889300346675,0.0695623172669221,632.384256405881,2146.60916943357
0.0722158526037098,590.250420212207,0.0697273974201788,632.87585755753,2145.87007060043
0.0724462335188503,590.151932976153,0.0699422386462324,632.906217724144,2145.40964912266
0.0726089641176892,590.939830864587,0.0700939649042145,633.847359839547,2140.22047430766
0.0727802903000487,590.82492908919,0.0702536806130268,633.825338944807,2141.98807518833
0.0729586430236131,591.350194348146,0.0704199195913155,634.494302079536,2138.40117626089
0.0731858020789908,591.563583359597,0.0706316099616858,634.857638688491,2138.43732283177
0.0733732267280729,591.776972371047,0.0708062379565772,635.197558337281,2139.26040526763
0.0735938896219952,591.924703225129,0.071011795734355,635.486744498811,2135.43805383812
0.0737717107729696,591.924703225129,0.0711774136909323,635.592001230829,2132.32938346946
0.0739814671228163,592.712601113562,0.0713727400000001,636.562348926124,2128.78617110815
0.074149692842838,592.712601113562,0.0715293651851852,636.662058430213,2129.64901335633
0.0743625913664985,593.090135518437,0.071727547458493,637.193854909495,2122.5065443049
0.0745310731646496,593.336353608572,0.0718843554022989,637.558348790619,2123.95868336105
0.0747445777603331,593.549742620023,0.0720830312643678,637.914367511911,2119.71205281105
0.0749115994834384,593.713888013447,0.0722384251596424,638.189945000065,2117.51366359004
0.0751211768520219,594.239153272403,0.0724333778799489,638.879097797775,2118.40828224389
0.0753017055117058,594.189909654375,0.0726012784929757,638.933423249196,2113.62431575002
0.075514356859913,594.698760373989,0.0727990186462324,639.607054789018,2116.27014609291
0.0756867027638701,594.698760373989,0.0729592509067688,639.709548684457,2115.00118439711
0.0758971387917853,594.91214938544,0.0731548612515964,640.064279356266,2116.36932491056
0.0760708638427416,595.174782014918,0.0733163181609195,640.450241820208,2115.25758039112
0.0762806456819927,595.338927408341,0.0735112508556833,640.751765190674,2111.78419823443
0.0764515778714205,595.7492908919,0.073670055734355,641.295264196366,2109.15590915508
0.0766673406801017,595.798534509928,0.0738704745849298,641.476823731906,2113.00701574958
0.0768344894961233,596.487945162307,0.0740257090166029,642.318791919444,2107.82015080132
0.077044751351995,596.487945162307,0.0742209491698595,642.444210581799,2113.17363224609
0.0772165500862285,596.701334173758,0.0743804458237548,642.776552630505,2111.24475900645
0.0774343641041346,597.160941275344,0.074582626155811,643.401719030827,2117.53390406627
0.077603122364595,597.111697657317,0.0747392436270753,643.449429795949,2116.18962325667
0.0778179228439044,597.374330286795,0.0749385554789272,643.860759829982,2112.31169283173
0.0779765871169513,597.587719298246,0.0750857534355045,644.185570152125,2119.59283214453
0.0781709330014546,597.850351927724,0.075266024853129,644.584871733162,2114.83245865593
0.0783426071776478,597.948839163778,0.0754252394125159,644.793710182716,2118.54345954012
0.0785566026511317,598.260715411283,0.0756236682247765,645.258044713629,2116.35489888497
0.0787266344256361,598.523348040761,0.075781303320562,645.643076857173,2120.85679179457
0.0789447887013353,598.900882445635,0.0759835160153257,646.180986063349,2118.09105864994
0.0791287713898499,599.163515075113,0.0761540224265645,646.57458788463,2122.75347179984
0.0793445683587277,599.573878558672,0.0763539757598978,647.146809152078,2123.59973437308
