Repository: renankin/waam-in718-data

## About

This repository contains CSV data with the results from tensile tests and temperature measurements reported in the following paper:

> **Wire-arc directed energy deposition of Inconel 718: Effects of heat input and build interruptions on mechanical performance** \
R.M. Kindermann, M.J. Roy, R. Morana, J.A. Francis, P.B. Prangnel \
Additive Manufacturing, Volume 76, 2023, 103765, ISSN 2214-8604 \
https://doi.org/10.1016/j.addma.2023.103765

If you have used the data contained within this repository, please cite the main work.

File: CSV_export_tensile/AS-L3#40.csv (part 1 of 4)
eng_strain,eng_stress_MPa,true_strain,true_stress_MPa,hardening_rate_MPa
NaN,NaN,NaN,NaN,NaN
NaN,NaN,NaN,NaN,NaN
1.7703795969215e-06,NaN,NaN,NaN,NaN
NaN,NaN,NaN,NaN,NaN
7.08928381263352e-05,NaN,7.08903253477724e-05,5.15036509811635,NaN
0.000167968440180744,13.45,0.000167954335061666,13.4522591755204,NaN
0.000197246243309079,21.7833333333333,0.000197226792826579,21.7876300140001,NaN
0.000256044242144426,28.8666666666667,0.000256011468411779,28.8740578104566,NaN
0.000336303343989375,36.3666666666667,0.000336246806695192,36.3788968982764,NaN
0.000423770925620071,43.9666666666667,0.000423681160080544,43.9852984616964,NaN
0.000459269959477204,50.45,0.000459164527309338,50.4731701694556,NaN
0.000519713549744782,57.6833333333333,0.000519578545431664,57.7133121432611,NaN
0.000597718524309121,64.3166666666667,0.000597539961741757,64.3551099297551,NaN
0.000634472548261655,70.8166666666667,0.000634271355650641,70.8615978976261,NaN
0.000700400162956027,77.25,0.000700154997231312,77.3041059125884,NaN
0.000758331303582827,84,0.000758043915680846,84.063699829501,NaN
0.000825963752464576,90.3166666666667,0.000825622832116788,90.3912649595768,NaN
0.000884425930544719,96.2166666666667,0.000884035056380569,96.3017631816173,NaN
0.000934233247606331,101.966666666667,0.000933797123332494,102.061927316814,NaN
0.000981327380998653,107.816666666667,0.000980846194059904,107.922470113795,NaN
0.00106603970355246,114.033333333333,0.00106547188673546,114.154897394195,NaN
0.00109314077172828,119.45,0.00109254372841681,119.580575665183,NaN
0.00117924592214269,125.083333333333,0.00117855115781525,125.230837344095,NaN
0.00122186032695626,131.05,0.0012211144631261,131.210124795848,NaN
0.00127512159752885,136.316666666667,0.00127430932041279,136.490486992436,NaN
0.00132147981360964,141.733333333333,0.00132060742763655,141.920631072249,NaN
0.00137287437962663,146.783333333333,0.00137193284923232,146.984848411023,NaN
0.00144689695747102,152.466666666667,0.00144585121067204,152.687270222782,NaN
0.00148187413586998,157.05,0.0014807772438963,157.282728333038,NaN
0.00155608172105759,162.25,0.00155487228039265,162.502474259242,NaN
0.00160576512636745,167.15,0.00160447726403222,167.418403640872,NaN
0.00166459944747976,171.766666666667,0.0016632155373773,172.052589365095,NaN
0.00172728293465907,176.55,0.00172579289705512,176.854951802114,NaN
0.00178511918897306,181.65,0.00178352775736219,181.974266900677,NaN
0.001846224551322,186.333333333333,0.00184452237352127,186.677346508063,NaN
0.00189675419078683,190.85,0.00189495762396174,191.211995537312,NaN
0.0019590543654322,195.366666666667,0.00195713792096652,195.74940058786,NaN
0.00202622783100992,200,0.00202417780015102,200.405245566202,NaN
0.00207610823316928,204.683333333333,0.002073956098666,205.108278086859,NaN
0.00213616588912879,208.983333333333,0.00213388753083312,209.429756401396,NaN
0.00219980195685543,212.966666666667,0.00219738593506167,213.435151156745,NaN
0.00226252072774846,217.283333333333,0.00225996508180217,217.774941378794,NaN
0.00231679908474969,221.95,0.00231411944374528,222.46421355686,NaN
0.00239046712679292,225.783333333333,0.00238761450541153,226.323060969444,NaN
0.00244636369836027,230.2,0.00244337622199849,230.763152923363,NaN
0.00250656884183686,234.45,0.00250343263780518,235.037665064969,NaN
0.00257625872793898,238.483333333333,0.00257294586206896,239.097728102301,NaN
0.0026407651034821,242.633333333333,0.00263728440976592,243.274070972942,NaN
0.00269624451843353,246.366666666667,0.0026926161716587,247.030931441191,NaN
0.00275029544430061,250.4,0.00274652030203876,251.088673979253,NaN
0.00281579726567727,253.7,0.00281184033475963,254.414367766302,NaN
0.00288273268090045,257.683333333333,0.00287858557513214,258.426165499657,NaN
0.00294252728607547,261.25,0.00293820652655424,262.018735253487,NaN
0.00300329247174935,264.483333333333,0.00299879159828845,265.277654137237,NaN
0.00305529190862863,267.683333333333,0.00305063398942864,268.501184055741,NaN
0.00310894613997559,270.866666666667,0.00310412336018122,271.708776544448,NaN
0.00317222648772075,274.116666666667,0.00316720559275107,274.986226817392,NaN
0.00321788470505324,277.033333333333,0.00321271839416058,277.924794659456,NaN
0.00326583694893068,280.066666666667,0.00326051568587969,280.98131873483,NaN
0.00333583447795838,282.933333333333,0.00333028292474201,283.87715210163,NaN
0.00339006729602964,286.066666666667,0.00338433397180972,287.036451917817,NaN
0.0034335797635765,289.15,0.0034276984872892,290.142819588638,NaN
0.0034942000678424,292.233333333333,0.00348810953435691,293.254455066492,NaN
0.00356106454058591,295.266666666667,0.00355473896300025,296.31813032335,NaN
0.00362205875614641,298.516666666667,0.00361551489806192,299.597911573022,NaN
0.00367243076298984,301.333333333333,0.0036657038535112,302.439959136581,NaN
0.00373488159856183,304.516666666667,0.00372792424616159,305.654000361455,NaN
0.00379551531753819,307.716666666667,0.00378833052353385,308.884609988462,NaN
0.00385068938937794,310.633333333333,0.00384329446262271,311.829485813987,NaN
0.00392083184003589,313.4,0.00391316541152781,314.628788698667,NaN
0.00398084226470163,316.433333333333,0.00397293967782532,317.693004520627,NaN
0.00402714448519337,319.15,0.0040190572438963,320.435263162449,NaN
0.00412409280050552,322.333333333333,0.00411561203876164,323.662665912696,NaN
0.00418146703718425,325.416666666667,0.00417274899823811,326.777385731684,NaN
0.00424594669187317,328.016666666667,0.00423695809463881,329.409407947379,NaN
0.00431861886820339,331.266666666667,0.00430932039516738,332.69728114374,NaN
0.00436022912578116,333.916666666667,0.00435075086836144,335.37261984225,NaN
0.00444731375151264,336.85,0.00443745367480494,338.348077637197,NaN
0.00451851296425176,339.766666666667,0.00450833513214196,341.301906754821,NaN
0.00456326301556831,342.216666666667,0.00455288289705512,343.778291324978,NaN
0.00462009033929767,344.983333333333,0.00460945048074503,346.577187498885,NaN
0.00468813981829497,347.8,0.00467718471683866,349.430535028803,NaN
0.00475235465289092,350.566666666667,0.00474109786559275,352.232683796149,NaN
0.00483468125775399,353.266666666667,0.00482303171910395,354.974598398989,NaN
0.00490352801428839,355.933333333333,0.004891544877926,357.678662404552,NaN
0.00495809172032757,358.7,0.00494584086081047,360.478467500082,NaN
0.00502406199820737,361.416666666667,0.00501148351120061,363.232446407185,NaN
0.0050848353993771,363.9,0.00507195128114775,365.750371601833,NaN
0.00516787058237855,366.666666666667,0.00515456296753083,368.561552546872,NaN
0.00522918690575991,369.383333333333,0.00521556218474704,371.314907823206,NaN
0.00532490768072735,371.616666666667,0.005310780488296,373.595491109286,NaN
0.00536373786400834,374.116666666667,0.00534940425371256,376.123330397223,NaN
0.00542918891310284,376.883333333333,0.00541450399446262,378.9295041482,NaN
0.0055275604756877,379.383333333333,0.00551233957714574,381.480397651801,NaN
0.00560702098255939,381.616666666667,0.00559136015353637,383.756399323961,NaN
0.00566105707857623,384.266666666667,0.00564509351371759,386.442022200061,NaN
0.00573958302524336,386.666666666667,0.00572317437452806,388.885972103094,NaN
0.00581166521743959,389.216666666667,0.00579484263780518,391.478663630381,NaN
0.00589167867986773,391.6,0.00587439061162849,393.907181371036,NaN
0.00594673447364902,393.783333333333,0.00592912243644601,396.125058256815,NaN
0.00603780438368484,396.5,0.00601964988170149,398.893989438131,NaN
0.00610599858589866,399,0.00608743251447269,401.436293435774,NaN
0.00618002485519731,400.85,0.00616100681600806,403.327262963206,NaN
0.00625250571016789,402.983333333333,0.00623303989428644,405.502988926103,NaN
0.00632088785043616,405.483333333333,0.00630099482255223,408.046348008554,NaN
0.00639990990830031,407.766666666667,0.00637951744525547,410.376336596941,NaN
0.00648077090208332,410.316666666667,0.0064598609992449,412.97583498064,NaN
0.00656399884720105,412.6,0.00654254961741757,415.308305924355,NaN
0.0066364588620329,414.833333333333,0.00661453451547948,417.5863576846,NaN
0.00670769592414433,417.066666666667,0.00668529942864334,419.864223046763,NaN
0.00678922521954783,419.516666666667,0.00676628221495092,422.364859800021,NaN
0.006866395446534,421.7,0.00684292911150264,424.595558959803,NaN
0.00695556004678077,423.766666666667,0.00693148172665492,426.714201162491,NaN
0.00703169435627204,426,0.00700708727913415,428.995501795772,NaN
0.00711275772380637,428.133333333333,0.00708758137427636,431.178542006819,NaN
0.00720041979668573,430.366666666667,0.00717462054366977,433.465487333167,NaN
0.0072913281810052,432.55,0.00726487495595268,435.703864004694,NaN
0.00736128040322792,434.933333333333,0.0073343184142965,438.134999556711,NaN
0.0074504327939362,437.166666666667,0.00742281540901083,440.423747536416,NaN
0.00754959834758484,439.3,0.0075212427561037,442.616538554094,NaN
0.00762384245746683,441.316666666667,0.00759492783790586,444.681195407188,NaN
0.0077204435472169,443.116666666667,0.00769079343317393,446.537723876498,NaN
0.0077890591179417,445.516666666667,0.00775888100176189,448.986822321362,NaN
0.00788239555320724,447.75,0.00785149176440977,451.279342608949,NaN
0.00796832264368375,449.766666666667,0.00793674320664485,453.350552581041,NaN
0.0080707397393307,451.516666666667,0.00803834549962245,455.160740171303,NaN
0.00815983304797685,453.916666666667,0.00812672161087339,457.620550884361,NaN
0.00825778562425517,455.933333333333,0.00822387665995469,459.698333058952,NaN
0.00832347358126917,457.95,0.00828902450037755,461.761734726542,NaN
0.00842333495169156,459.916666666667,0.00838805663478479,463.790698799866,NaN
0.0085286229430912,462.15,0.0084924597080292,466.09150309315,NaN
0.00862093241827022,463.966666666667,0.00858398437956205,467.96649194433,NaN
0.00870698655218649,465.666666666667,0.00866929934809967,469.721220071135,NaN
0.0088159831822785,467.583333333333,0.00877734930027687,471.705540136314,NaN
0.00891027811480027,469.6,0.00887081582683111,473.78426660271,NaN
0.00900337930008943,471.566666666667,0.00896309052353385,475.812360231946,NaN
0.00911146857627831,473.533333333333,0.00907020957714574,477.84791741982,NaN
0.00921210908601244,475.333333333333,0.00916993641077272,479.712155852218,NaN
0.00930178762694522,477.416666666667,0.00925879241631009,481.857495109564,NaN
0.00940820396216124,479.066666666667,0.00936422245406494,483.573823578139,NaN
0.00951122518756908,481.033333333333,0.00946627826076013,485.608549689394,NaN
0.00961346279865838,482.733333333333,0.00956754750062925,487.374072275006,NaN
0.00969990583517566,484.433333333333,0.00965316376793355,489.132291050087,NaN
0.00981705557662771,486.3,0.00976918135414046,491.074034126914,NaN
0.00992434687570709,487.783333333333,0.00987542396425874,492.624264333522,NaN
0.0100226001303907,489.65,0.00997270696954442,494.557566153846,NaN
0.0101397218298482,491.45,0.0100886597306821,496.433166293279,NaN
0.0102527123300067,492.933333333333,0.0102005097835389,497.987236997871,NaN
0.0103654892237712,495.166666666667,0.0103121359124088,500.299311413971,NaN
0.0104888440922659,496.716666666667,0.010434217812736,501.926650341363,NaN
0.0105805248934214,498.516666666667,0.0105249428542663,503.791234668119,NaN
0.0106823802052527,500.116666666667,0.0106257266876416,505.459103046984,NaN
0.0107878325596471,501.45,0.010730059023408,506.859558637035,NaN
0.0109235039995734,502.983333333333,0.0108642734759628,508.477673786719,NaN
0.0110051810377967,504.366666666667,0.0109450646916688,509.917313142763,NaN
0.0111414375368475,506.116666666667,0.0110798289051095,511.755533894691,NaN
0.0111969693180749,507.666666666667,0.0111347472917191,513.350994757143,NaN
0.0113627897882549,509.316666666667,0.0112987181902844,515.103924885655,NaN
0.0115958136988257,510.8,0.0115290975081802,516.72314163736,NaN
0.0115460070432831,512.55,0.0114798605688397,518.467905910035,NaN
0.0118236697308569,514,0.0117543162874402,520.07736624166,NaN
0.0117725281985874,515.316666666667,0.0117037710923735,521.383246656202,NaN
0.011975814325067,517.133333333333,0.0119046716914171,523.326426114636,NaN
0.0122515226895021,518.35,0.0121770801912912,524.700576786104,NaN
0.0122900433075925,519.683333333333,0.0122151338610622,526.070264006234,NaN
0.0123546641189605,520.95,0.0122789680845709,527.386162272772,NaN
0.0124658719208455,522.45,0.012388812685628,528.962794785046,NaN
0.0125958360536813,523.766666666667,0.0125171684117795,530.363945730383,NaN
0.0126846230643545,525.1,0.0126048471432167,531.760695571093,NaN
0.0128686370065552,526.7,0.0127865396677574,533.477911111353,NaN
0.0129857011242804,527.816666666667,0.0129021097910899,534.670736148414,NaN
0.0130930706265286,529.3,0.0130080972816512,536.230162282622,NaN
0.0132255869958351,530.316666666667,0.0131388924742009,537.330415877008,NaN
0.0133443248388203,531.483333333333,0.0132560735716084,538.575619579752,NaN
0.0135101109710463,532.866666666667,0.0134196631512711,540.065754466105,NaN
0.0135920147491895,533.933333333333,0.0135004718852253,541.190563075084,NaN
0.0137869619335256,535.2,0.0136927863830858,542.578782026823,NaN
0.0139309059908612,536.583333333333,0.0138347627988925,544.058425306263,NaN
0.0140484607523068,537.65,0.0139506956959476,545.203154923478,NaN
0.0141442873462478,538.766666666667,0.0140451902592499,546.38713721258,NaN
0.0143408346365923,540.1,0.0142389775232822,547.845484787224,NaN
0.0144168535862776,541,0.0143139189025925,548.799517790176,NaN
0.0146020961724693,542.216666666667,0.0144965121570602,550.134166579649,NaN
0.014672504978064,543.183333333333,0.0145659052353385,551.153193495668,NaN
0.0148747383516996,544.3,0.014765194387113,552.39632008483,NaN
0.0150434715599599,545.15,0.0149314406997231,553.350948520912,NaN
0.015134501076367,546.366666666667,0.0150211170903599,554.635653571424,NaN
0.0153424693701663,547.216666666667,0.0152259638308583,555.612321613845,NaN
0.0154627697129168,548.6,0.0153444393405487,557.082875464506,NaN
0.0156225439422144,549.5,0.0155017682607601,558.084587896247,NaN
0.0157762394307071,550.516666666667,0.0156530881198087,559.201749410595,NaN
0.0159094279830492,551.633333333333,0.0157841994966021,560.409504123049,NaN
0.0160673702455421,552.583333333333,0.0159396562547193,561.461894341516,NaN
0.0162051112852335,553.55,0.0160752099672791,562.520339351941,NaN
0.0163591109202854,554.133333333333,0.0162267423357664,563.198461997961,NaN
0.0164738007128624,555.133333333333,0.0163395797382331,564.278489235734,NaN
0.0166555154958323,555.933333333333,0.0165183335263025,565.192689581316,NaN
0.0168202000809141,556.95,0.0166803070224012,566.318010435065,NaN
0.0169757740571652,557.7,0.0168332957966272,567.167389191681,NaN
0.0171304288205349,558.65,0.0169853574377045,568.219914060592,NaN
0.0172903022090054,559.5,0.0171425258998238,569.173924085939,NaN
0.0174519096755066,560.516666666667,0.0173013739994966,570.298752904949,NaN
0.0176059817414724,561.466666666667,0.0174527918701233,571.351838548445,NaN
0.0177553897147191,562.166666666667,0.0175996041026932,572.148154917958,NaN
0.0179456711705608,562.9,0.0177865485023911,573.001618301909,NaN
0.0180843908232744,563.75,0.0179228133400453,573.945075326621,NaN
0.0182455707216296,564.4,0.0180811176440977,574.697800115288,NaN
0.0184135237135095,565.033333333333,0.0182460475459351,575.43758801559,NaN
0.0185665011694436,566.033333333333,0.018396247797634,576.542591878611,NaN
0.018753504992898,566.616666666667,0.0185798260508432,577.242715154059,NaN
0.0189138202772805,567.583333333333,0.0187371778253209,578.31850249238,NaN
0.0190802340074174,568.6,0.0189004891266046,579.449021056618,4979.27372403698
0.0192315656013675,569.016666666667,0.0190489763151271,579.959748019938,4915.78067805084
0.0194091521942001,570.3,0.0192231969041027,581.369039496352,4856.04642464765
0.0195752821842283,570.566666666666,0.0193861505663227,581.735670171581,4790.8992701815
0.0197501778509597,571.25,0.0195576736219481,582.532289097361,4736.60921318712
0.0199096531440315,571.683333333333,0.0197140480241631,583.065350208224,4671.41079494265
0.0200758450833121,572.583333333333,0.0198769824565819,584.07842763062,4620.71440122979
0.0202569138049677,573.316666666667,0.0200544718600554,584.930292966285,4561.1465844591
0.0204141341030299,573.966666666667,0.0202085587213693,585.683699170669,4512.09615745822
0.0205826054635216,574.7,0.0203736460609111,586.528823359886,4455.05244467682
0.0207553510544409,575.35,0.0205428934809967,587.291591229173,4407.50978938947
0.0209248059334717,575.983333333333,0.0207088890007551,588.035672804247,4356.53114211998
0.0210868376296525,576.733333333333,0.0208675871130128,588.894815488942,4310.65596809191
0.0212626302251206,577.366666666667,0.0210397345330984,589.64300060431,4266.72061543196
0.021443588159707,577.783333333333,0.0212169092373521,590.173081178876,4226.63696598867
0.0216067106843887,578.216666666667,0.0213765945129625,590.710026896225,4178.82597484783
0.0217811174867617,578.966666666667,0.0215472980870878,591.577207654252,4134.76819178135
0.0219723155839302,579.7,0.0217344029448779,592.437351344004,4096.3487746468
0.0221256623939379,580.333333333333,0.0218844415554996,593.173592742615,4054.41985916855
0.02231222550683,580.766666666667,0.0220669495343569,593.724863500183,4018.54045493173
0.0224843128141472,581.516666666667,0.022235266826076,594.59166930664,3977.4105974704
0.0226592544356436,582.2,0.0224063468663478,595.392217932432,3938.20149505385
0.0228367153689328,582.633333333333,0.0225798607097911,595.938764931119,3907.80249653403
0.0230086718144373,583.266666666667,0.0227479637805185,596.686857980301,3870.94854150426
0.0231810124363245,584.166666666667,0.0229164140699723,597.708241431553,3842.23356691484
0.0233577886250895,584.166666666667,0.0230891703246917,597.81150818849,3808.47901529516
0.0235395523872108,584.866666666667,0.0232667696199346,598.6341662062,3779.38766987598
0.0237123935775627,585.333333333333,0.0234356215202618,599.2129877074,3745.2640267504
0.0238935742620532,586.083333333333,0.0236125898313617,600.086958982085,3713.45436102847
0.0240781593250581,586.35,0.0237928511704002,600.468228720248,3686.95561109329
0.0242558567601323,587.2,0.0239663555247923,601.44303908955,3655.7661806128
0.0244375683379134,587.95,0.0241437481751825,602.318068304276,3630.97912281506
0.0246206129276234,588.216666666667,0.0243224103448276,602.698921534244,3606.62822034187
0.0247730694279602,588.8,0.0244711923986912,603.386383279183,3576.98920031351
0.0250773425290667,589.433333333333,0.02476806586962,604.214754931383,3555.14986797485
0.0251476157827226,589.85,0.0248366176189278,604.683321169439,3534.5814212303
0.0253409671269225,590.116666666667,0.0250252081298767,605.070793717716,3512.97085454458
0.0255007412199817,590.816666666667,0.0251810213189026,605.882929591786,3487.74413898941
0.025676859933595,590.966666666667,0.0253527458092122,606.14083499209,3462.9164327797
0.0258461857674046,591.666666666667,0.0255178191039516,606.958993245714,3439.46286689538
0.0260219353986053,592.083333333333,0.0256891260508432,607.490487583924,3420.29173181269
0.0262382274767288,592.883333333333,0.0258999103196577,608.439541100495,3398.74915102526
0.0264088073272628,593.366666666667,0.0260661150767682,609.036772641087,3377.26847642992
0.0265855915891402,594,0.0262383359677825,609.791841403949,3359.95445061063
0.0267710137471957,594.166666666667,0.0264189399194563,610.073110668125,3339.52641314099
0.0269653410150279,594.433333333334,0.0266081825824314,610.462430877367,3317.30040112542
0.0271360330129042,595.016666666667,0.0267743788572867,611.163058576562,3304.83084112112
0.0273342628681985,595.6,0.0269673530329726,611.880286964299,3281.56044098448
0.0274813618069252,596.016666666667,0.0271105278630758,612.396016326291,3260.24290959345
0.0276956003481057,596.5,0.0273190145733702,613.020425607645,3234.08731352617
0.0278706422902673,596.933333333333,0.0274893247671785,613.570248737803,3218.31864013338
0.0280373139924117,597.566666666667,0.0276514640322175,614.320830931399,3197.22833251303
0.0282290664991203,598.2,0.0278379695444249,615.086627579774,3177.2692787341
0.0284097578266365,598.633333333333,0.0280136847218726,615.640361360286,3161.06492266151
0.0285967323899705,598.95,0.0281954775987918,616.078012864973,3143.50774105123
0.0287748595753523,599.433333333333,0.028368637553486,616.681943324785,3124.814907597
0.0289504901108057,599.75,0.0285393411276114,617.113056443956,3104.62608319177
0.0291564991861104,600.116666666667,0.028739533903851,617.613967769905,3091.39028176772
0.0292975483119684,600.65,0.0288765776491316,618.247572393584,3068.7977303243
0.0295157541496973,600.966666666667,0.0290885500880946,618.704651052163,3053.16453601077
0.0296876277130993,601.55,0.0292554821797131,619.408592450815,3035.08286792656
0.0298493762221299,602.033333333333,0.029412554870375,620.003652798263,3022.23042738081
0.030059863222601,602.25,0.0296169201862572,620.353552625812,3002.8257599669
0.03024724550888,602.883333333333,0.0297988176189278,621.118893529879,2988.88117353337
0.030430489395793,603.366666666667,0.0299766657941102,621.727409618442,2973.13242590242
0.0306161033192052,603.783333333333,0.0301567819783539,622.268826249081,2965.14824581925
0.0307961087335056,604.05,0.0303314247923484,622.652389480474,2952.00376005686
0.0309752731113586,604.266666666667,0.0305052213440725,622.983991698757,2936.11622866097
0.0311723569664184,604.633333333333,0.030696365617921,623.481179433795,2923.69716774655
0.0313823711109429,605.166666666667,0.0309000102944878,624.158231583972,2908.78161130222
0.0315143517175247,605.533333333333,0.0310279668764158,624.616323776685,2894.95087496756
0.0317297619582635,606.016666666667,0.0312367742008558,625.24543124274,2882.75840370195
0.0318908947620009,606.5,0.0313929393405487,625.841827673154,2871.02144239938
0.0320992983135375,606.983333333333,0.0315948817266549,626.467072421346,2859.93827892047
0.0322621304715196,607.35,0.0317526372011075,626.944404941877,2851.52734801394
0.0324794478738599,607.983333333333,0.0319631404480242,627.730296316509,2838.28388730743
0.0326359604130002,608.1,0.0321147179713063,627.945927527146,2829.94956530278
0.0328401058437824,608.366666666667,0.032312391945633,628.345492391829,2817.22318326086
0.0330241661863113,608.416666666667,0.0324905840422854,628.509119777188,2806.47964615519
0.0332037970916845,609,0.032664457311855,629.221112428836,2796.32215527354
0.0333809400483016,609.533333333333,0.0328358927762396,629.880128990775,2785.57466802674
0.0335414512945218,609.95,0.0329912070224012,630.408608217094,2773.04614012428
0.0337177651685923,610.333333333333,0.0331617844450038,630.912409341231,2762.65611402313
0.0339150194173274,610.916666666667,0.0333525864585955,631.635917279036,2758.68624159164
0.0341348983824994,611.183333333333,0.0335652302290461,632.046014309744,2746.26506560373
0.0343207866625905,611.5,0.0337449665240372,632.487161044174,2739.21767548934
0.0344794441392096,611.966666666667,0.0338983476717845,633.066937165058,2729.1639391851
0.0347000556505859,612.133333333333,0.034111583413038,633.374394065579,2724.05323617634
0.0348720551420993,612.35,0.0342778008557765,633.703902966265,2715.75886838096
0.0350739843691508,612.833333333333,0.0344729066448527,634.327840087561,2709.77336330302
0.0352114241974109,613.3,0.0346056804429902,634.895166460272,2701.16156645228
0.0354395157787792,613.566666666667,0.034825989504153,635.311172231333,2692.45029298767
0.0356242944441776,614,0.0350044279134156,635.873316788725,2684.73374533569
0.0358255569386379,614.366666666667,0.0351987483262019,636.376694664535,2673.61897025107
0.0360078886066462,614.95,0.035374758293481,637.093051098657,2670.59370053678
0.0361956871535467,615.166666666667,0.0355560132141958,637.433046880623,2662.60407738107
0.0363616975390559,615.383333333333,0.0357162118046816,637.759715970576,2656.49028970602
0.0365513670752011,615.85,0.0358992098665995,638.360159413263,2650.94428322229
0.0367335006364133,616.016666666667,0.0360749055122074,638.645115283708,2644.70770921797
0.0369365712626673,616.283333333333,0.0362707617669268,639.046726592994,2638.22392253092
0.0371281885351133,616.7,0.0364555363956708,639.596953869604,2627.97533526434
0.0373040762682275,617.233333333333,0.0366251131386861,640.258652675292,2620.75918257383
0.0375138040341487,617.766666666667,0.0368272781273597,640.941444338829,2614.38083128615
0.0376594615840786,618.2,0.0369676592247672,641.481079151278,2607.66429682404
0.0378623387981951,618.25,0.0371631543669771,641.658390961984,2599.6533424353
0.0380482292478779,618.833333333333,0.0373422472942361,642.378845866229,2593.77795261544
0.0382513094241572,618.933333333333,0.0375378647118047,642.608343779592,2588.39009802412
0.0384364468166458,619.2,0.037716165366222,642.999847868867,2582.89919165193
0.0386097588609084,619.683333333334,0.0378830485527309,643.609157403458,2577.47888154111
0.0388315298223183,619.9,0.0380965525044047,643.971665336855,2574.77597021329
0.0389863449828831,620.116666666667,0.0382455695695948,644.292748962969,2563.4197434201
0.0391489807005037,620.433333333333,0.0384020903850994,644.722665925949,2554.99044607556
0.039351916597189,621.066666666666,0.0385973617920966,645.506830334627,2555.06315620703
0.0395522264671802,621.283333333333,0.0387900689655172,645.856472433618,2546.95353776587
0.0397247476047147,621.75,0.0389560123584193,646.448861823231,2541.90320001287
0.0399443920982576,621.966666666667,0.0391672425874654,646.810747072046,2533.86556392394
0.0401102722690085,622.4,0.0393267385602819,647.364633460231,2531.16837277524
0.0403124346612618,622.6,0.0395210859803675,647.698521820102,2527.31106308115
0.0404316393002817,622.933333333333,0.0396356648376542,648.119549174789,2521.01799411971
0.0406514397533422,623.3,0.0398469014346841,648.638042398258,2517.33634424759
0.0408678990337892,623.616666666667,0.0400548834382079,649.102569635788,2513.87799871696
0.0410360806656791,623.883333333333,0.0402164486534105,649.485060125973,2508.24600565674
0.0412225538964668,623.983333333333,0.0403955553486031,649.705519922164,2497.48529971802
0.0414088999007545,624.683333333333,0.040574507802668,650.550782953003,2493.20227249077
0.0415982792792904,624.9,0.040756340473194,650.894764721629,2485.85641908338
0.0417799595361421,625.366666666667,0.040930749760886,651.494460695252,2486.0399313476
0.0419684751760929,625.583333333333,0.0411116887238863,651.838111928911,2478.03142615443
0.0421629276254802,625.85,0.0412982915932545,652.237668254407,2479.22019690995
0.0423537686700202,626.016666666667,0.0414813949911905,652.530831750244,2471.76270574447
0.0425344327333999,626.283333333333,0.0416547031462371,652.921939647049,2464.98820497601
0.0427293167433842,626.75,0.0418416186005538,653.530599268916,2460.96822008691
0.0429319148457712,627.183333333333,0.0420358956959476,654.109514792687,2456.52415461046
0.0430975426703144,627.45,0.0421946929020891,654.491553148489,2446.43384961101
0.04329440196819,627.766666666667,0.0423834007802668,654.945449075564,2436.16708753406
0.0434797980678541,627.983333333333,0.042561087566071,655.287921856645,2433.28798768794
0.0436632744388719,628.35,0.0427369033727662,655.785818493665,2427.7936044883
0.0438550325144096,628.833333333333,0.0429206220739995,656.410839612811,2422.96844487764
0.0440356628065568,628.983333333333,0.0430936486534105,656.681031310944,2413.97527415297
0.0442330704287603,629.516666666667,0.0432827120815505,657.362121719412,2412.89928868799
0.0444283257293279,629.466666666667,0.0434696790083061,657.432816769088,2404.40795282278
0.0446391882268395,629.783333333333,0.0436715513717593,657.896350092127,2399.33240719922
0.0446853514923089,630.216666666667,0.0437157410269318,658.378119932978,2395.19272000833
0.0449779930365155,630.533333333333,0.0439958258998238,658.893457209291,2387.42442772253
0.0451624876003522,630.85,0.0441723638560282,659.340755302682,2386.14497898295
0.0453693070724945,631.116666666667,0.0443702268814498,659.749992515236,2376.34302425993
0.0455165171964993,631.433333333333,0.0445110381323936,660.173979508443,2374.85115633292
0.0457330265296223,631.8,0.0447181003020387,660.694126161415,2370.20554773576
0.0458968175453411,632.016666666667,0.0448747159828845,661.024220302281,2370.43058773706
0.0460858195406697,632.283333333333,0.0450554077271583,661.422628931906,2368.71625818
0.0462864100202898,632.65,0.0452471427133149,661.933097299336,2369.12248627884
0.0464695172351379,632.916666666667,0.0454221341807199,662.327998616739,2363.25324245989
0.0466540572928493,632.866666666667,0.0455984640070475,662.392464392068,2361.36402035701
0.0468244746650259,633.3,0.0457612718600554,662.953939805361,2358.0820327256
0.0470190783973634,633.5,0.0459471536873899,663.28658616473,2356.21044469361
0.0472331467655538,634.033333333333,0.0461515878681097,663.98072282092,2354.89046586176
0.0474138207159047,634.25,0.046324098036748,664.322215789063,2352.79245373364
0.0475872026416315,634.833333333333,0.0464896176944375,665.043275810329,2352.49977002717
0.0477767010395747,634.883333333333,0.0466704916687642,665.215964545009,2350.66928662269
0.0479676802163225,635.2,0.0468527459350617,665.669070473408,2352.40880413666
0.0481430654370896,635.466666666667,0.0470200894034734,666.059979983089,2351.82335589488
0.0483460898050738,635.85,0.0472137697457841,666.590861202556,2349.35743818339
0.0485469764880537,635.85,0.0474053738736471,666.718594999929,2348.70480656214
0.0487093955328719,636,0.0475602610369997,666.979175558906,2342.26218589572
0.0488873064463355,636.483333333333,0.047729894135414,667.599289097985,2341.37371015829
0.0489810134929645,636.8,0.0478192296249686,667.99110939232,2337.42006907844
0.0492793037197894,637.233333333333,0.0481035510948905,668.63574830704,2334.66518053394
0.0494952697092577,637.433333333333,0.0483093530833123,668.983268088338,2329.72298936555
0.0496545215784214,637.966666666667,0.0484610829599799,669.64459628298,2328.64713364803
0.0498394163413851,638.083333333333,0.0486372156556759,669.885034243832,2326.14458514786
0.0500713168083426,638.45,0.0488580826327712,670.418032216286,2320.84312616482
0.0501629697532733,638.616666666667,0.0489453614145482,670.651575200603,2319.71322222316
0.0503934750513662,638.716666666667,0.0491648321167883,670.903819073225,2313.11132845809
0.0505031094643764,639.033333333333,0.0492692012836647,671.306503718052,2310.30852869623
0.0507816543536082,639.3,0.0495343199345582,671.764711628262,2303.61409175574
0.0509443651625032,639.666666666667,0.0496891553486031,672.254078915615,2298.76403059962
0.0511162075293108,639.933333333333,0.0498526543166374,672.644298404923,2295.7485020351
0.051294334460495,640.366666666667,0.0500221045054115,673.213848644019,2289.55196361368
0.0515735155189148,640.783333333333,0.0502876286181727,673.830782519262,2281.54761628768
0.0517026855293852,641.05,0.0504104560533602,674.194006558612,2282.95183839358
0.0519385261848397,641.05,0.0506346774226026,674.345192210791,2276.34296679695
0.0520769148743545,641.366666666667,0.050766224641329,674.767063969915,2272.96285200007
0.052279404614056,641.583333333333,0.0509586727913415,675.124928010302,2269.21585183375
0.0524583274252521,641.8,0.0511286918952932,675.467754541527,2265.7796367133
0.0526010864295159,642.016666666667,0.0512643260760131,675.78744083919,2258.5871830915
0.0528117569101392,642.233333333333,0.0514644488044299,676.150804012922,2252.07212131627
0.0530400858166897,642.75,0.0516813006292474,676.841515158677,2249.35792485162
0.0532419456726232,643.133333333333,0.0518729747294236,677.37500332692,2245.85177479877
0.053338441794532,643.4,0.0519645887238863,677.717953450602,2245.87562012635
0.0535392583938146,643.866666666667,0.0521552182985149,678.338810504497,2240.23294845815
0.0537689613006986,643.816666666667,0.0523732242889504,678.434020101412,2239.44206144802
0.0539132183791604,644.133333333333,0.052510111225774,678.86063439863,2240.54585286082
0.0541083881238034,644.3,0.0526952798640826,679.162034468166,2237.59925531899
0.0543046870323327,644.566666666667,0.0528814852252706,679.569657771474,2240.02669863037
0.0544802003010836,644.716666666667,0.053047944374528,679.840959804114,2236.67567795786
0.0547288486000044,645.05,0.0532837183488548,680.352843789433,2238.16020931375
0.0548850256830371,645.2,0.0534317805940096,680.611818570696,2235.12089334716
0.0550453779504949,645.633333333333,0.0535837782783791,681.172464184105,2238.07420112391
0.055252252768986,645.95,0.053779840498364,681.640192676127,2235.49675752664
0.0554419092109943,646.05,0.0539595505159828,681.868245445763,2236.96072365025
0.0556106762548507,646.533333333333,0.054119439516738,682.487489221303,2239.60694526652
0.0557985855936765,646.533333333333,0.0542974337528316,682.608978872498,2242.33465741327
0.0559775037627332,646.683333333333,0.0544668818021647,682.883052058297,2240.45208095213
0.0561679716505137,646.95,0.0546472366977095,683.2878692593,2241.70669837915
0.0563526200669058,647.166666666667,0.0548220500629247,683.636203953299,2241.9438968176
0.0565085130821019,647.7,0.054969615857035,684.300563923277,2238.81992520383
0.0567529489227077,647.866666666667,0.0552009510193808,684.635010508725,2235.43788405761
0.0569607889361479,648.133333333333,0.0553976096400704,685.051519335815,2229.1833935961
0.0570403885031232,648.55,0.0554729166624717,685.543543963701,2229.70251766195
0.0573042729246616,648.766666666667,0.0557225301031966,685.943768797756,2221.21346026114
0.0574974818618392,649.133333333333,0.055905250717342,686.456865392582,2223.0100380089
0.057663361473985,649.45,0.0560620989428644,686.89947010928,2219.5440095911
0.0577487365085365,649.4,0.056142816108734,686.902029488644,2218.60235825443
0.057967436459035,649.45,0.0563495545683363,687.09695160832,2210.64548585382
0.0582177427877435,649.833333333333,0.056586118298515,687.665163188235,2208.14046043638
0.0583906391923352,650.3,0.0567494894789831,688.271432666776,2206.27027046585
0.0585398972612217,650.466666666667,0.0568905031462371,688.544918505183,2200.2020327122
0.0587442785208827,650.883333333333,0.0570835629750818,689.119005151267,2196.2106133211
0.0589604358064866,651.1,0.0572877059652655,689.489139753603,2190.77435637077
0.0591623204939926,651.316666666667,0.0574783320161087,689.850072043079,2185.93691764262
0.0592888712386279,651.683333333333,0.0575978067958722,690.320902571693,2187.26788596359
0.0595517104248993,651.85,0.0578459039768437,690.668782440471,2181.06039577313
0.0597144065590589,652.116666666667,0.0579994440473194,691.057426423938,2186.1286087456
0.059901747335851,652.216666666667,0.0581762126352882,691.285584641564,2185.32605835252
0.06005613853783,652.433333333333,0.0583218676063428,691.615959986698,2181.29383103962
0.0602156161944558,652.483333333333,0.0584722989428643,691.773019306613,2178.92784144125
0.0604144178669852,652.966666666667,0.0586597919708029,692.415267719879,2176.21981533117
0.0605989734184194,653.066666666667,0.0588338177951171,692.641836240456,2173.20600562025
0.0607840600562986,653.383333333333,0.0590083139944626,693.098625106451,2176.95503369109
0.0609992729449051,653.866666666667,0.059211174377045,693.752057936242,2172.29782115595
0.0611892860856145,654.033333333333,0.0593902471935565,694.053166076195,2170.58693753786
0.0613812329205612,654.233333333333,0.0595711098162598,694.390981951062,2173.21419373808
0.0615736429249432,654.566666666667,0.0597523760382582,694.87072087057,2176.54795443658
0.061693447268335,654.766666666667,0.0598652250943871,695.16147948973,2177.11763663438
0.0618936737657367,654.883333333333,0.0600537989428643,695.416468721285,2181.16907568669
0.0620929351705886,654.983333333333,0.0602414285678329,695.653170987816,2176.7562794966
0.0623101478456582,655.15,0.060445921469922,695.972493361083,2170.58067958594
0.0624843127762056,655.733333333333,0.0606098572615152,696.706380031117,2173.16755510092
0.0626571433949434,655.616666666667,0.0607725105461867,696.695734162115,2167.54116931069
0.0628565338039451,656.416666666667,0.0609601267556003,697.676743064473,2170.44213682623
0.0630504111391461,656.366666666667,0.0611425216964511,697.750854858031,2169.91507064682
0.0632155367757201,656.9,0.0612978415303298,698.426286107971,2170.91106600912
0.0634050998473668,656.733333333333,0.0614761178706267,698.373575906427,2169.22191993989
0.0635794935783629,657.116666666667,0.0616401,698.895811555235,2165.85610925228
0.0637758617831157,657.483333333333,0.0618247125094387,699.414899524702,2170.78659534914
0.0639467176916622,657.533333333333,0.0619853123080796,699.580431772858,2164.90537098916
0.0641388564742214,657.75,0.0621658866096149,699.937332845919,2164.45634882768
0.0643237958774583,658.016666666667,0.0623396640573874,700.342796417299,2156.61636938215
0.0645143414379248,658.166666666667,0.0625186777246413,700.627855723061,2160.05652107767
0.064704698067704,658.65,0.0626974819028442,701.267749382293,2158.44988498925
0.0648851940502135,658.766666666667,0.0628669943367732,701.510869667146,2154.46594070915
0.0650586225136622,659.35,0.0630298422602567,702.246402754383,2155.85670461094
0.0652487639488071,659.55,0.0632083530581424,702.584822262436,2152.83973157732
0.0654329062749031,659.55,0.0633812013340045,702.706273333612,2150.83678531828
0.065620029564641,659.666666666667,0.0635568171406997,702.954012836142,2151.84793669418
0.0658099533339349,659.983333333333,0.0637350296753083,703.416805701175,2151.04899812603
0.0659861515131654,659.883333333333,0.0639003345834382,703.426494947679,2154.2059445099
0.0661675935836472,660.466666666667,0.0640705306317644,704.168156642213,2151.65474284212
0.0663629704189093,660.566666666667,0.064253765366222,704.403832826384,2142.03997889334
0.0665716276577522,660.616666666667,0.0644494180971558,704.594993424505,2144.66715997522
0.0667299361380587,661.15,0.0645978345079285,705.268497277678,2139.83562885676
0.0669177063671493,661.683333333333,0.064773843166373,705.96166434137,2140.69826308412
0.0671061581038128,661.783333333333,0.064950459501636,706.193070330468,2138.31383282418
0.0672697382731071,662.116666666667,0.0651037410017619,706.657081539596,2137.69790715339
0.0674578423482897,662.05,0.065279973395419,706.710464526685,2134.68143014282
0.0676598376735569,662.05,0.0654691857538384,706.844195531778,2131.75014579997
0.067839872446263,662.533333333333,0.0656377971306318,707.479510158064,2130.29829853408
0.0680080155790861,662.483333333333,0.0657952457337025,707.537510187552,2124.30294173355
0.0682031229790296,663.016666666667,0.0659779125094387,708.23647392048,2120.82260535647
0.06839916220751,663.283333333333,0.0661614180971557,708.651357639538,2118.82681279704
0.0685873600694524,663.816666666667,0.0663375519758369,709.346099403437,2116.95158287893
0.0687627308813497,663.816666666667,0.0665016531336522,709.462513471221,2112.06950848885
0.0689376524251193,663.916666666667,0.066665307072741,709.685523072577,2108.70627868378
0.0691404275235898,664.55,0.0668549868613139,710.497271110802,2112.47621247138
0.06932152271321,664.4,0.0670243564309087,710.457219690657,2110.50968848724
0.0694961288036455,664.6,0.0671876299018374,710.787127202903,2111.11174502884
0.0696948881585329,664.55,0.0673734565567581,710.865737925753,2110.90167595479
0.0698623704439771,665.083333333333,0.0675300144475208,711.547631542782,2110.46190066827
0.0700468847249864,665.35,0.0677024650138434,711.95569475177,2105.36954651195
0.0702507502828182,665.516666666667,0.067892967077775,712.26971182572,2107.34425785041
0.0704165536129735,665.833333333333,0.0680478751573119,712.719021947305,2108.44166773409
0.070619647305423,665.883333333333,0.068237590485779,712.907779479893,2106.16086408405
0.0707915701785597,666.1,0.0683981601812232,713.254264895939,2104.36213558745
0.0709778888650299,666.516666666667,0.0685721459350617,713.824612560024,2110.04230060508
0.0711555090340639,666.633333333333,0.0687379807701988,714.067967505741,2112.49080126229
0.0713556160133937,667.1,0.0689247774477725,714.701331442535,2113.94762150656
0.0715126274967142,667.1,0.0690713207399949,714.806073803058,2121.04143199839
0.0717192077758357,667,0.0692640952932293,714.836711586482,2118.03127938687
0.0719036792851142,667.366666666667,0.0694362071985905,715.352785432242,2117.69396560935
0.0720688935792086,667.75,0.0695903269821293,715.874003687517,2119.1911391032
