Repository: renankin/waam-in718-data

## About

This repository contains CSV data with the results from tensile tests and temperature measurements reported in the following paper:

> **Wire-arc directed energy deposition of Inconel 718: Effects of heat input and build interruptions on mechanical performance** \
R.M. Kindermann, M.J. Roy, R. Morana, J.A. Francis, P.B. Prangnel \
Additive Manufacturing, Volume 76, 2023, 103765, ISSN 2214-8604 \
https://doi.org/10.1016/j.addma.2023.103765

If you have used the data contained within this repository, please cite the main work.

File: CSV_export_tensile/AS-L3#42.csv (part 1 of 4)
eng_strain,eng_stress_MPa,true_strain,true_stress_MPa,hardening_rate_MPa
NaN,NaN,NaN,NaN,NaN
7.07271507272011e-06,NaN,7.07269006113941e-06,0.583337459083792,NaN
NaN,NaN,NaN,NaN,NaN
2.6419790950527e-06,NaN,2.64197560501947e-06,0.533334742388851,NaN
4.6257279259887e-05,NaN,4.62562094249878e-05,5.15023822498819,NaN
7.03333179787879e-05,13.7666666666667,7.03308447068613e-05,13.7676349220108,NaN
0.00017954977766732,22.2666666666667,0.00017953366053528,22.2706646417161,NaN
0.000247445766588639,30.4,0.000247415156934307,30.4075223513043,NaN
0.000324211837271715,38.2166666666667,0.000324159291970803,38.2290569623811,NaN
0.000377967269542312,45.8833333333333,0.000377895857907542,45.9006757315508,NaN
0.000450303481977388,52.95,0.000450202125790754,52.9738435693707,NaN
0.000518571553124403,60.55,0.00051843714136253,60.5813995075417,NaN
0.000587027124262951,66.7166666666667,0.000586854891240876,66.7558311596404,NaN
0.000657103604370102,73.6833333333333,0.000656887806326034,73.7317509172487,NaN
0.000737375582550603,81.1833333333333,0.000737103854744526,81.2431959410434,NaN
0.000735308341522911,87.1333333333334,0.000735038134793187,87.197403200158,NaN
0.00082162267950503,93.9833333333333,0.000821285332360097,94.0605521714955,NaN
0.000894043065899908,100.366666666667,0.000893643647445255,100.456398789047,NaN
0.000920210548276623,106.266666666667,0.000919787414111922,106.364454374264,NaN
0.000957263581431667,112.383333333333,0.000956805696836983,112.490913805493,NaN
0.00103142136390044,118.55,0.00103088981435523,118.67227500269,NaN
0.00107248554360018,123.816666666667,0.00107191084184915,123.949458251723,NaN
0.00114651277157596,129.283333333333,0.00114585602773723,129.431558326152,NaN
0.00120981320435587,134.983333333333,0.00120908197007299,135.146637952368,NaN
0.00124800790529189,139.4,0.00124722979075426,139.573972301998,NaN
0.00131321536959872,145.233333333333,0.00131235385644769,145.424055978845,NaN
0.00139136837235854,150.183333333333,0.0013904013163017,150.392293673389,NaN
0.00142653337395293,155.5,0.00142551684184915,155.72182593965,NaN
0.00145330505492924,160.65,0.00145225002919708,160.883473457074,NaN
0.001512030785084,165.716666666667,0.00151088881751825,165.967235368268,NaN
0.00155410042761739,170.5,0.00155289406326034,170.764974122909,NaN
0.00161676307754677,175.166666666667,0.00161545752311435,175.44986966575,NaN
0.00165892035465021,180.216666666667,0.00165754586618005,180.515631763247,NaN
0.00171843729847354,184.75,0.00171696247445256,185.067481290893,NaN
0.00175690829772268,189.466666666667,0.00175536673965937,189.799542225475,NaN
0.00181695164532059,193.666666666667,0.00181530298540146,194.01854963531,NaN
0.00185714143290161,198.2,0.00185541907785888,198.568085432001,NaN
0.00191555010268463,202.766666666667,0.00191371777615572,203.155076375821,NaN
0.001966347431263,207.066666666667,0.00196441670072993,207.473831674767,NaN
0.00202283075364651,211.383333333333,0.0020207875863747,211.810926040808,NaN
0.00206819731104169,215.733333333333,0.00206606153527981,216.179512433235,NaN
0.0021072672853899,220.1,0.00210505011192214,220.563809529514,NaN
0.00216404304684259,223.916666666667,0.0021617048783455,224.401231972239,NaN
0.00221220656218191,228.066666666667,0.00220976323600973,228.571197243282,NaN
0.00226551935874419,232.483333333333,0.00226295693917275,233.010028825585,NaN
0.00231897542323778,236,0.00231629074939173,236.547278199884,NaN
0.00236369092853672,240.3,0.0023609018053528,240.867994930127,NaN
0.00241111468626909,243.966666666667,0.00240821261313869,244.554898279627,NaN
0.00248334931181038,248.166666666667,0.00248027089537713,248.782951187548,NaN
0.00252577672451615,251.95,0.00252259231143552,252.586369445742,NaN
0.00257820931315189,255.766666666667,0.00257489143309003,256.42608666866,NaN
0.00262761391329436,259.55,0.00262416777128954,260.231997191195,NaN
0.00268654144076241,263.483333333333,0.00268293913868613,264.191192227284,NaN
0.00272656338714117,266.983333333333,0.00272285305596107,267.711280314977,NaN
0.00277301810117958,270.45,0.00276918037956204,271.199962745464,NaN
0.0028198250490461,274.116666666667,0.00281585680048662,274.889627709694,NaN
0.00287283869523658,277.516666666667,0.00286871998053528,278.31392728524,NaN
0.00294526635169068,281.283333333333,0.00294093755231144,282.111787670291,NaN
0.00298461250763982,284.483333333333,0.00298016739416058,285.332405848215,NaN
0.00303914297373531,288.1,0.00303453411435523,288.975577090733,NaN
0.0030928718676142,291.383333333333,0.00308809877858881,292.284544647692,NaN
0.00313880096617236,294.2,0.00313388521411192,295.123435244248,NaN
0.00318572887006807,297.35,0.00318066518734793,298.297276479515,NaN
0.00322260357481619,299.95,0.00321742211678832,300.916619942266,NaN
0.00327270240623223,302.866666666667,0.00326735877128954,303.857859135434,NaN
0.00331676600513031,305.75,0.00331127766909976,306.764101206069,NaN
0.00336685449320018,308.716666666667,0.00336119932846715,309.756070762959,NaN
0.00341004594471883,311.216666666667,0.00340424492214112,312.277929798762,NaN
0.00344992231576025,313.983333333333,0.00344398498540146,315.066551441777,NaN
0.00348677379968043,316.8,0.0034807090973236,317.904609939739,NaN
0.00354608599854123,319.616666666667,0.00353981345985402,320.750054853234,NaN
0.00358456368444737,322.283333333333,0.00357815444768856,323.438578466103,NaN
0.00364338281088927,325.316666666667,0.00363676176885645,326.501919818096,NaN
0.0036874612003619,327.75,0.00368067918248175,328.958565408419,NaN
0.0037343313122431,330.633333333333,0.00372737600729927,331.868027742871,NaN
0.00378388449134537,332.866666666667,0.00377674360827251,334.126195684353,NaN
0.00382749668819415,335.466666666667,0.00382019045985401,336.750664222333,NaN
0.00388131411909964,338.116666666667,0.00387380125304136,339.429003658903,NaN
0.00391820567172996,340.733333333333,0.00391054949635037,342.068396612548,NaN
0.00396806611673428,343.433333333333,0.00396021410705596,344.79609950669,NaN
0.00402146568893391,345.883333333333,0.00401340120924574,347.274291290707,NaN
0.00406767942744146,348.483333333333,0.00405942878588807,349.90085181914,NaN
0.00410520361090527,351.416666666667,0.00409680025304136,352.859303635599,NaN
0.00415330783746781,353.383333333333,0.00414470666180048,354.851043101297,NaN
0.00419800222991618,356.15,0.00418921520194647,357.645118494185,NaN
0.00425800841810364,358.483333333333,0.00424896875182481,360.009758384417,NaN
0.004295263367178,360.983333333333,0.00428606505352798,362.533851821162,NaN
0.00436235088935488,363.216666666667,0.00435286341849148,364.801145215529,NaN
0.00440770241430766,365.5,0.00439801694403893,367.111015232429,NaN
0.00445553282718603,367.733333333333,0.00444563632603406,369.371781271651,NaN
0.00450630564232579,370.233333333333,0.00449618264720195,371.90171789231,NaN
0.00455172857228381,372.566666666667,0.00454140078345499,374.262489008414,NaN
0.00459932729905721,375.333333333333,0.00458878271289538,377.059614179579,NaN
0.00464335192050092,377.566666666667,0.00463260481751825,379.319841573451,NaN
0.00469831412997035,379.916666666667,0.00468731150121654,381.701634509878,NaN
0.00474695768348421,382.2,0.00473572640875913,384.014287226628,NaN
0.00479924966950174,384.583333333333,0.00478776998540146,386.429044768729,NaN
0.00484653189666329,386.35,0.00483482527007299,388.222457598276,NaN
0.00490100530659277,388.95,0.00488903447688565,390.856246013999,NaN
0.00495539751004603,391.233333333333,0.00494315993917275,393.17205001918,NaN
0.00500150043179581,393.633333333333,0.00498903447688565,395.602090619969,NaN
0.00505863092815018,395.966666666667,0.00504587904136253,397.969715893183,NaN
0.0051175879953802,398.35,0.00510453764720195,400.38859117796,NaN
0.0051509805959169,400.7,0.00513775967639902,402.763997924784,NaN
0.00521641597335942,402.716666666667,0.00520285760583942,404.817404319405,NaN
0.00526652216099932,405.483333333333,0.00525270253284672,407.618820294249,NaN
0.0053169457721205,407.35,0.00530286072019465,409.515857860273,NaN
0.0053693656973679,409.416666666667,0.00535500204622871,411.614974472597,NaN
0.00542803198835839,411.65,0.0054133533163017,413.884449368008,NaN
0.00548125879284456,414.1,0.00546629136253041,416.369789266117,NaN
0.00554359716516761,416.266666666667,0.00552828798296837,418.574281379954,NaN
0.0055951342001439,418.833333333333,0.00557953957907542,421.176762040827,NaN
0.00565087302294409,420.85,0.00563496673479319,423.228169911706,NaN
0.00570960379944951,423.033333333333,0.00569336579075426,425.448686060627,NaN
0.0057703773806661,425.416666666667,0.00575379252311436,427.871481377358,NaN
0.00582444290940853,427.65,0.00580754641849148,430.140823010209,NaN
0.00587932477255593,429.933333333333,0.00586210898783455,432.461051030548,NaN
0.00593844951974276,432.016666666667,0.00592088642579075,434.582175833354,NaN
0.00600157095596421,434.033333333333,0.00598363326277372,436.638215180587,NaN
0.00605846491035922,436.416666666667,0.00604018620194647,439.060681727963,NaN
0.00611533554393118,438.55,0.00609671276399027,441.231880402791,NaN
0.00617932799283039,440.883333333333,0.00616031423357664,443.607696056572,NaN
0.00624195052305154,442.916666666667,0.00622255023844283,445.681330585835,NaN
0.00630910839455434,445.15,0.00628928928710463,447.958499601836,NaN
0.00636214611645758,447.533333333333,0.0063419930973236,450.380605791985,NaN
0.00642695613311672,449.55,0.00640639131630171,452.439238129643,NaN
0.00648473240426051,451.466666666667,0.00646379698540146,454.394307189443,NaN
0.0065442741900712,453.65,0.00652295339659368,456.618809986326,NaN
0.00661120394647874,456.05,0.00658944578345499,459.065039559792,NaN
0.00666510851351254,457.683333333333,0.00664299488321168,460.733842414826,NaN
0.00672585355490773,460.033333333333,0.00670333591240875,463.127450163709,NaN
0.00679378924711727,462.05,0.00677081545498783,465.189070321631,NaN
0.00685470387044607,464.383333333333,0.00683131719951339,467.566543565704,NaN
0.00692437943362223,466.516666666667,0.00690051601459854,469.747005078775,NaN
0.00699575487752346,468.533333333333,0.00697139811435523,471.811077685282,NaN
0.00706127980968563,470.716666666667,0.00703646571776156,474.040528761083,NaN
0.0071315165698369,472.85,0.0071062075620438,476.222137610047,NaN
0.00718756277804355,474.65,0.00716185535766424,478.061576672598,NaN
0.00725333636133763,476.783333333333,0.00722715743065693,480.24160322148,NaN
0.00731631217860351,478.683333333333,0.00728967779805353,482.185530034695,NaN
0.00740967711521945,480.766666666667,0.00738236031386861,484.328992434427,NaN
0.00746030792514984,482.733333333333,0.0074326174622871,486.334672645734,NaN
0.00753810675896327,484.85,0.00750983720924574,488.504851062083,NaN
0.00759517134479282,486.933333333333,0.00756647325060827,490.631675433491,NaN
0.00766688626421219,488.9,0.00763764505596107,492.648340694573,NaN
0.00773814020766972,490.766666666667,0.00770835436009733,494.564287942584,NaN
0.00780804165165905,492.833333333333,0.00777771664476886,496.681396527326,NaN
0.00788253780644377,494.633333333333,0.00785163290510949,498.532299283661,NaN
0.00792895485053413,496.716666666667,0.00789768586618005,500.655110690174,NaN
0.00801744476373356,498.516666666667,0.00798547581265207,502.513496505467,NaN
0.00810255447722863,500.483333333333,0.00806990502676399,504.538526806612,NaN
0.00816136378146148,502.4,0.00812823995377129,506.500269163806,NaN
0.00824443393316354,504.366666666667,0.00821063423357664,508.52488432809,NaN
0.00831037314347483,506.233333333333,0.00827603211922142,510.440321230999,NaN
0.00838884032148846,508.25,0.00835384955231144,512.513628093397,NaN
0.00845711035324515,510.05,0.00842154935036496,514.363549135673,NaN
0.00854119807288112,511.916666666667,0.00850492841849149,516.289048313476,NaN
0.00860971205380467,513.783333333333,0.00857285985644769,518.206859891377,NaN
0.00867835949318563,515.433333333333,0.00864091899026764,519.906449094771,NaN
0.00876390253507209,517.4,0.00872572245012165,521.934443171646,NaN
0.00883955475135934,519.416666666667,0.00880071460583941,524.008078730435,NaN
0.00890819826723988,521.216666666667,0.00886875434549879,525.859768073523,NaN
0.00897987741249051,522.816666666667,0.0089397980729927,527.51149624254,NaN
0.00907320804673417,524.833333333333,0.00903229379075425,529.595255356528,NaN
0.00914217598823686,526.533333333333,0.00910063926277372,531.34699373034,NaN
0.00922781649999305,528.3,0.00918550032603407,533.175055456946,NaN
0.00930145869750243,530.466666666667,0.00925846651824818,535.400780457068,NaN
0.00938097334108035,531.966666666667,0.00933724527250607,536.95703178501,NaN
0.00946617765772517,533.616666666667,0.00942165415571776,538.667976834456,NaN
0.00954142006541514,535.1,0.00949618820681265,540.205613877004,NaN
0.00962226881155792,536.85,0.00957626962530414,542.015715011485,NaN
0.00971891676773873,538.816666666666,0.00967199189051095,544.05338100307,NaN
0.00978909872991962,540.416666666667,0.00974149590997567,545.706858771961,NaN
0.0098692715430897,542.283333333333,0.00982088836009733,547.635274803292,NaN
0.0099628979440658,543.816666666667,0.00991359546958638,549.234656616949,NaN
0.0100442214229275,545.416666666667,0.00999411348175183,550.894952434422,NaN
0.0101323164137883,547.266666666667,0.010081328622871,552.811745696053,NaN
0.010216555624349,549.033333333333,0.010164719379562,554.642562922955,NaN
0.010298720126255,550.416666666667,0.0102460496253041,556.085253869493,NaN
0.0103763771677798,551.683333333333,0.0103229120973236,557.407807677178,NaN
0.0104570512425484,553.333333333333,0.0104027544768856,559.11956835421,NaN
0.0105508140977466,554.883333333333,0.0104955426909976,560.737804229271,NaN
0.0106494344304162,556.516666666667,0.0105931286009732,562.443254417767,NaN
0.0107372639947143,558.016666666667,0.0106800289099757,564.008238930117,NaN
0.0108349446446854,559.933333333333,0.0107766672092457,566.000180004714,NaN
0.0109307841911048,561.2,0.0108714749756691,567.334356088048,NaN
0.0110262500683729,562.85,0.0109659041605839,569.056124850984,NaN
0.0111143980598583,564.183333333333,0.0110530870097324,570.453891478738,NaN
0.0112158338879653,565.833333333333,0.0111534028004866,572.179626008274,NaN
0.0112976738783741,567.15,0.0112343317931873,573.55747574012,NaN
0.0113986103230832,568.433333333333,0.011334135649635,574.912683394651,NaN
0.0114976987413118,569.866666666667,0.0114321025279805,576.418821922716,NaN
0.0115966171920714,571.466666666667,0.0115298917907543,578.093746838029,NaN
0.0116869844440599,572.8,0.0116192191119221,579.494304689557,NaN
0.0117844404034291,574.433333333333,0.0117155446228711,581.202708715743,NaN
0.0118667333034337,575.716666666667,0.0117968757347932,582.548542808342,NaN
0.0119742889507635,577.2,0.0119031643673966,584.111559582381,NaN
0.0120702506136396,578.533333333333,0.0119979860583942,585.516375655011,NaN
0.0121664055732245,579.866666666667,0.0120929897323601,586.921559711727,NaN
0.0122632520960726,581.033333333333,0.01218866756691,588.158691576221,NaN
0.0123737486060953,582.416666666667,0.0122978194890511,589.623344084,NaN
0.0124830868845118,583.416666666667,0.0124058155474453,590.699507606539,NaN
0.0125913515027229,584.866666666667,0.0125127396350365,592.230928448893,NaN
0.0126969765224856,586.25,0.0126170457907543,593.693602486307,NaN
0.0128055285734003,587.616666666667,0.0127242310948905,595.141408681873,NaN
0.0129012333110869,589,0.0128187213138686,596.59882642023,NaN
0.013018274747564,590.116666666667,0.0129342653284672,597.79896756645,NaN
0.013125094209026,591.5,0.0130397064963504,599.263493224639,NaN
0.0132551758167425,592.733333333333,0.0131680946472019,600.59011787911,NaN
0.0133690672914002,593.8,0.0132804899026764,601.738552157634,NaN
0.0134654429270855,594.916666666667,0.0133755895620438,602.927483088039,NaN
0.0135655015391978,596.083333333333,0.0134743138686131,604.169502709157,NaN
0.0136854900860162,597.25,0.0135926894890511,605.423658953873,NaN
0.0138031281080062,598.316666666667,0.0137087325790754,606.575308265822,NaN
0.0139316167533579,599.483333333333,0.0138354637956204,607.835105383359,NaN
0.0140353668286846,600.916666666667,0.0139377830900243,609.350752516804,NaN
0.0141563894500938,601.983333333333,0.0140571235036496,610.505243842466,NaN
0.0142658994041787,603.1,0.0141650990024331,611.70376393066,NaN
0.0143740772724947,604.166666666667,0.0142717496350365,612.851005018799,NaN
0.0145025976994086,604.95,0.0143984408515815,613.723346478257,NaN
0.0146243126553085,605.966666666667,0.0145184086618005,614.828512658695,NaN
0.0147453199915606,606.983333333333,0.0146376647445256,615.933496812878,NaN
0.0148649931487481,607.833333333333,0.0147555919708029,616.868771668914,NaN
0.0149909545753286,609.05,0.0148797007055961,618.180240884104,NaN
0.0151164862687732,609.95,0.0150033707055961,619.170300799638,NaN
0.0152346093536684,611.283333333333,0.0151197280048662,620.595996121075,NaN
0.0153562821374134,612.133333333333,0.0152395677858881,621.533425505715,NaN
0.0154903309350047,613.033333333333,0.0153715805109489,622.529422540856,NaN
0.0156272222287728,614.1,0.0155063745742092,623.696677170689,NaN
0.0157533488936727,614.95,0.0156305528467153,624.637521902164,NaN
0.0158916290767877,615.85,0.0157666791727494,625.63685976694,NaN
0.0160164941566416,616.6,0.0158895834306569,626.475770296985,NaN
0.0161369818463619,617.766666666667,0.0160081647201946,627.735556151954,NaN
0.0162686931816545,618.35,0.0161377759854015,628.409746428876,NaN
0.0164076800991306,619.466666666667,0.0162745286131387,629.630677565408,NaN
0.016542493854204,620.116666666667,0.0164071572992701,630.374942813889,NaN
0.0166787069853753,621.333333333333,0.0165411448175183,631.696369940247,NaN
0.0168140174464357,622.333333333333,0.0166742266423358,632.797256857498,NaN
0.0169481258992372,622.983333333333,0.016806108783455,633.541733299793,NaN
0.0170778839654073,623.566666666667,0.0169336962043796,634.215865844696,NaN
0.0172074682391434,624.683333333333,0.0170610964963504,635.432551951189,NaN
0.0173460541787269,625.166666666667,0.017197328783455,636.010841537401,NaN
0.017494724349145,625.8,0.017343453406326,636.748198497695,NaN
0.0176280371451334,626.7,0.0174744654501216,637.747490878855,NaN
0.017772574483226,627.65,0.0176164889294404,638.804956374397,NaN
0.0179053759460539,628.35,0.0177469628710462,639.600842975703,NaN
0.0180465975500927,629.25,0.0178856907055961,640.605821508396,NaN
0.0181948630532769,630.15,0.0180313173479319,641.615492953022,NaN
0.0183349287341521,630.8,0.0181688706326034,642.365673045503,NaN
0.0184791585872217,631.383333333333,0.0183104936253041,643.050766079329,NaN
0.0186251615709412,632.233333333333,0.0184538372749392,644.008781317201,NaN
0.0187659724880813,632.866666666667,0.0185920639659367,644.743025121957,NaN
0.0189107139925682,633.716666666667,0.0187341291970803,645.700701302324,NaN
0.0190629629975967,634.083333333333,0.0188835413381995,646.170840454059,NaN
0.0192011731011197,634.883333333333,0.019019156836983,647.073838115683,NaN
0.0193600027588126,635.683333333333,0.0191749820924574,647.990164420398,NaN
0.0195143319035487,636.316666666666,0.0193263687104623,648.73396129576,NaN
0.0196453488803432,637.016666666667,0.0194548696593674,649.531081325927,NaN
0.0198007820911343,637.816666666667,0.0196072965450122,650.445935497427,NaN
0.019945198860746,638.35,0.0197488992457421,651.082017692757,NaN
0.0200754535339625,638.983333333333,0.0198765986131387,651.811213550643,NaN
0.0202226082691135,639.666666666667,0.0200208468856448,652.602395089476,4989.01977970686
0.0203673621854676,640.2,0.020162721459854,653.239185271136,4932.3696614453
0.0205401186223659,640.9,0.0203320152068127,654.064162025074,4878.66075815132
0.02068184766599,641.316666666667,0.0204708820681265,654.580280272327,4822.37585851978
0.0208329951908561,641.966666666667,0.0206189559610705,655.340755146023,4774.51955572073
0.0209986951230392,642.433333333333,0.0207812611435523,655.923595036878,4717.50651425137
0.0211495176312066,643.45,0.0209289708029197,657.0586571198,4667.78496888037
0.0212906836683817,644.033333333333,0.0210672035279805,657.745243305227,4619.39849208624
0.021426152324747,644.516666666667,0.0211998392944039,658.326178942505,4571.28839701867
0.0215834823589476,645.25,0.0213538572019465,659.176741992111,4524.68872275298
0.0217408177082929,645.316666666667,0.0215078565936739,659.34637868079,4479.78999488923
0.0219024699665964,646.1,0.0216660566666667,660.251185845418,4442.03333791282
0.0220576246645723,646.75,0.021817874403893,661.015768751812,4396.07093955189
0.0222101593961186,647.333333333333,0.0219671060583942,661.710709849087,4360.09236122943
0.0223610481540069,647.75,0.0221147054744526,662.234368941758,4315.7164408802
0.0225158502854157,648.4,0.0222661103163017,662.999277325064,4278.37617352412
0.0226837800840798,648.916666666667,0.0224303288077859,663.636549626227,4242.13726906133
0.0228244252963048,649.516666666667,0.0225678449635036,664.341511303705,4204.33984082568
0.0229965127844771,650.2,0.0227360781508516,665.152332612467,4167.35091846043
0.0231568484156224,650.683333333334,0.0228927972262774,665.751108649905,4134.22614099377
0.0233274407812452,651,0.0230595147201947,666.186163948591,4100.22421083794
0.0234538555217476,651.583333333333,0.0231830401216545,666.865474693712,4068.02897304382
0.0236249026734994,652.116666666667,0.0233501535279805,667.522859448433,4033.22961956673
0.0237793141880107,652.483333333333,0.0235009899026764,667.998939519107,4001.68333161338
0.0239343849304559,652.966666666667,0.0236524473479319,668.595022213423,3975.36740560441
0.0240872934925618,653.55,0.0238017705352798,669.292250662064,3943.9793276473
0.0242551653485621,654.133333333333,0.023965680486618,669.999445493339,3911.86080188308
0.024410000047026,654.766666666667,0.0241168371532847,670.749521030791,3881.88079015686
0.0245893466661018,655.2,0.0242918949148419,671.31093993563,3856.36380564297
0.024728290925266,655.95,0.0244274954257908,672.170522432428,3826.18207506636
0.024891710169622,656,0.0245869583941606,672.328961871272,3795.44286782079
0.0250464295995652,656.683333333333,0.0247379087347932,673.130906210874,3773.06776100434
0.0251984515907306,656.85,0.0248862051581509,673.401602927371,3743.97926201882
0.0253623509196466,657.483333333333,0.0250460632116788,674.158656357152,3723.10854729772
0.0255210646950772,657.916666666667,0.0252008392214112,674.707400480636,3697.71013632171
0.0256889853584927,658.433333333333,0.0253645676155718,675.347817592877,3671.87847882992
0.0258548335830582,658.916666666667,0.0255262490024331,675.952847428437,3643.08095248863
0.0260205750170028,659.283333333333,0.0256878001703163,676.438264765793,3620.10463673694
0.0261721386110949,659.983333333333,0.0258355090997567,677.256508614346,3596.51760768455
0.0263549847932505,660.3,0.0260136759854014,677.702196458983,3570.23579384309
0.0264893240983999,660.933333333333,0.0261445571289538,678.441010607436,3551.3857161094
0.0266490725024242,661.1,0.0263001709975669,678.717701831353,3524.81813518814
0.0268162543324233,661.416666666667,0.0264629999756691,679.153384219704,3507.60971298711
0.0269961191492996,662.166666666667,0.0266381521167883,680.042596896694,3484.39257332592
0.0271485851409026,662.533333333333,0.0267865992944039,680.520175942019,3465.47209977854
0.0273167589998147,662.85,0.0269503147445256,680.956913703027,3439.19773310611
0.027465656032553,663.433333333333,0.0270952420437956,681.654965067197,3421.2444023734
0.0276329186550888,663.916666666667,0.027258020243309,682.262621910424,3402.40237967469
0.0278156145218953,664.35,0.0274357876399027,682.829303507621,3378.9983396471
0.0279742360151989,664.6,0.0275901044768856,683.191677255701,3360.6920964977
0.0281284355358895,665.033333333333,0.0277400965206813,683.739680579218,3340.715548846
0.0282970923245198,665.716666666667,0.0279041255961071,684.554512645305,3322.66079037636
0.0284545989191962,665.983333333333,0.0280572861313868,684.933621970203,3301.92589071734
0.0286215070710392,666.1,0.0282195632116788,685.164785860019,3290.18338138522
0.0287970787127787,666.566666666667,0.0283902349878345,685.761839433981,3273.30010302772
0.0289565232246023,667.1,0.0285452044768856,686.416896643132,3258.43390240369
0.0291141522844607,667.633333333333,0.028698385863747,687.070911870182,3241.35505870749
0.029289832681904,667.8,0.0288690816058394,687.359750264976,3223.91678535256
0.0294564329662517,668.483333333333,0.0290309279562044,688.174467830723,3208.88608072011
0.0296256754122204,668.75,0.0291953142579076,688.562170431922,3192.56894330918
0.0297887950930711,669.133333333333,0.0293537279075426,689.066009089944,3181.54833234525
0.0299385501503668,669.65,0.0294991404136253,689.698350108193,3166.15221038559
0.0301144236138455,670.033333333333,0.0296698869586375,690.21100096873,3152.98743643641
0.030270288232894,670.083333333333,0.0298211835766423,690.366948973392,3138.30061374561
0.0304424540634867,670.516666666667,0.0299882770559611,690.928839490469,3131.42978358131
0.0306141348616213,671.033333333333,0.0301548719951338,691.576438296643,3119.60716269841
0.0307678401030202,671.15,0.0303040003406326,691.799835885142,3103.56988233599
0.0309353507279366,671.95,0.0304664976642336,692.737008921637,3089.76250047954
0.0311070207971897,672.1,0.0306330025547445,693.007028677791,3080.97426208021
0.0312586492328053,672.75,0.0307800457664234,693.77925627137,3066.77601641922
0.031453652407111,672.9,0.0309691202919708,694.065162704745,3057.02881351536
0.0316035031656949,673.533333333333,0.0311143908759124,694.819346165534,3044.48070191393
0.0317718501951187,673.483333333333,0.0312775672262774,694.881144908909,3032.45327401625
0.0319273540723279,673.966666666667,0.0314282712408759,695.48463906628,3022.22446731689
0.0320949753843349,674.45,0.0315906932360097,696.096456147965,3011.44942556135
0.0322723190754741,674.65,0.031762507323601,696.422520064269,3001.270726194
0.032434186966245,675.133333333333,0.0319193023844282,697.030734093811,2994.66512380978
0.0326028898432722,675.5,0.0320826920681265,697.52325208913,2981.99407483395
0.0327632226564449,675.766666666667,0.0322379505596107,697.90696043047,2966.70138991478
0.0329399240843058,676.15,0.032409031703163,698.422329669603,2955.50651101427
0.0331168526656351,676.616666666667,0.0325803034549878,699.02408112778,2946.58093615445
0.0332745587779999,677.1,0.0327329426034063,699.630203748584,2937.11471080904
0.0334364769634519,677.316666666667,0.0328896342579076,699.963749788629,2926.78371430798
0.0335995914816556,677.683333333333,0.0330474588077859,700.45321648726,2918.6065998628
0.0337652094839302,677.85,0.0332076801703163,700.737747248682,2908.17123513289
0.0339447383997042,678.266666666667,0.0333813301703163,701.290251231906,2893.91604277764
0.034101439843564,678.483333333333,0.0335328755717761,701.620591909861,2890.0399673613
0.0342677513456722,679.016666666667,0.0336936897080292,702.285040959567,2875.35843551197
0.0344404553610664,679.433333333334,0.0338606576885645,702.833326720821,2863.26682786908
0.0346145781720903,679.65,0.0340289691240876,703.175798054661,2855.24988849756
0.0347752504568486,680.033333333333,0.0341842538199513,703.681662819006,2843.14915291822
0.0349283221825805,680.55,0.0343321703892944,704.320469661355,2831.97580840929
0.0350982804572681,680.816666666667,0.0344963791727494,704.712160973316,2826.53764993541
0.035262331449297,681.033333333333,0.0346548549391728,705.048156461353,2815.18413746659
0.0354391236566318,681.2,0.0348256108029197,705.341131034898,2806.48491890574
0.0356006830276958,681.666666666667,0.0349816284428224,705.934465597213,2803.27621004714
0.0357667722752608,681.933333333333,0.0351419952068127,706.323887573576,2789.35221620536
0.0359424669037005,682.416666666667,0.0353116084184915,706.944405122867,2779.21206498967
0.0361057662597806,682.583333333333,0.0354692296107056,707.228527619489,2772.04270152284
0.0362872297802528,682.783333333333,0.0356443542335766,707.559649040127,2762.04613877768
0.0364604066849448,683.266666666667,0.0358114531143552,708.1788472076,2750.96995822225
0.036608948787263,683.75,0.0359547595620438,708.781368733291,2742.12510260099
0.0367894338531896,684.016666666667,0.0361288554501216,709.181252579479,2734.87094502625
0.036955947029381,684.433333333333,0.0362894471776156,709.727215345143,2727.4517734389
0.0371245999046304,684.65,0.0364520762287105,710.067357324705,2717.81694002099
0.0372919357172223,684.75,0.0366134091240876,710.285652982368,2712.75590469924
0.0374464061703215,685.133333333333,0.0367623150851582,710.78911441416,2705.3043932971
0.037630521989986,685.45,0.0369397695377129,711.243841298036,2696.25340641985
0.0378058221044615,686.083333333333,0.0371086979805353,712.021277782169,2688.7763999574
0.0379656875206957,686.25,0.0372627278588808,712.303953061077,2682.44043149639
0.0381401197076137,686.716666666667,0.0374307657177615,712.908122538547,2672.69682115451
0.038324895411642,687.1,0.0376087371289538,713.433035637339,2665.70746769717
0.038506759314562,687.05,0.0377838730413626,713.50606898707,2665.36958963037
0.0386605596053862,687.566666666667,0.0379319596107056,714.14837876601,2657.20428328624
0.0388325949428718,687.566666666667,0.038097577810219,714.266664529554,2654.60824407746
0.0389977285358187,687.833333333333,0.0382565259124088,714.657270944554,2649.85032967149
0.039174248665393,688.166666666667,0.0384264061070559,715.125078789901,2646.64222150097
0.0393211363385799,688.583333333333,0.0385677464963504,715.659212463807,2644.50875710443
0.0395052541980294,688.633333333333,0.0387448828467153,715.837968215903,2637.07399378361
0.0396758755193947,689.483333333333,0.0389090064233577,716.839188239364,2634.71928515024
0.0398410920036951,689.383333333333,0.0390679053284671,716.849118142481,2627.64025199656
0.0400178199681451,689.966666666667,0.0392378475912408,717.577628517355,2627.11879063047
0.0401684672359459,690.333333333333,0.0393826877615572,718.062965215215,2622.74728946863
0.0403567588433866,690.4,0.0395636916788321,718.262306305474,2619.88536069885
0.0405052319914865,690.666666666667,0.0397063951824818,718.642280228787,2613.84338529941
0.0406792228599255,690.983333333333,0.0398735988807786,719.091998342494,2610.43579255111
0.0408442720486384,691.3,0.0400321838686132,719.535645267224,2608.67806942075
0.0410189926253304,691.45,0.0402000340632603,719.812582450785,2605.79022179186
0.04120810130008,691.766666666667,0.0403816748418492,720.273057542685,2599.32830605707
0.0413640069801726,692.2,0.0405313990024331,720.832165631675,2592.07338735657
0.0415232158602015,692.633333333333,0.0406842722627737,721.393696745304,2588.50713166282
0.0416838559867543,692.883333333333,0.0408384961313869,721.765382415622,2577.57008939013
0.0418527621913543,693.266666666667,0.0410006302676399,722.281791601859,2576.66678723829
0.0420402254012879,693.583333333333,0.0411805466180049,722.741733001243,2569.95384411864
0.0422000426119997,693.583333333333,0.0413339043795621,722.852579554973,2566.03491653671
0.0423655610513327,693.9,0.0414927081508516,723.29746281352,2560.52987738229
0.0425370466746267,694.166666666667,0.0416572104379562,723.694466566637,2554.9319075982
0.0427159798010575,694.383333333333,0.0418288281021898,724.044597774191,2556.28499489575
0.0428797624208961,694.65,0.0419858888564477,724.436426965675,2547.93965114851
0.0430193627929485,695.183333333333,0.0421197403649635,725.089677357611,2542.11946828059
0.0431965776491912,695.283333333333,0.0422896315571776,725.317193829855,2533.89888100008
0.0433739346446489,695.866666666667,0.0424596301216545,726.049141988056,2531.7602812908
0.0435650134539982,696.033333333333,0.0426427488564477,726.356034864431,2520.61976531338
0.0437127895989085,696.233333333333,0.0427843458637469,726.66763454508,2518.17063303162
0.0438754486583171,696.5,0.0429401802919708,727.059249990518,2511.68364059449
0.0440693029992001,696.666666666667,0.0431258694403893,727.368281089443,2509.04125301017
0.0442178564562516,696.983333333333,0.043268142457421,727.802442319066,2505.92786645699
0.0444018825049834,697.15,0.0434443603163017,728.104772388349,2498.23630408597
0.0445909259849122,697.616666666667,0.0436253503892944,728.724039815841,2494.67846505454
0.0447597106934781,697.783333333333,0.0437869170559611,729.015913460064,2484.94368248875
0.0449427164847591,698.316666666667,0.0439620671532846,729.700914633249,2485.35749928999
0.0450545643418099,698.466666666667,0.0440690987347932,729.93577804061,2476.45626420501
0.0452701074066812,698.8,0.0442753280048662,730.434751055789,2471.98347547402
0.0454177667648294,699.266666666667,0.0444165823357664,731.025797039753,2464.17071055469
0.0456012319572845,699.533333333333,0.0445920615571776,731.432915128519,2461.18281123783
0.0457391680177852,699.433333333333,0.0447239731873479,731.424832083906,2455.21425841382
0.045921609209933,699.65,0.0448984194403893,731.77905388373,2454.64913806846
0.0461091884786031,700.066666666667,0.0450777468856448,732.346172547588,2454.2905723291
0.0462703120599046,700.116666666667,0.0452317567883212,732.511283311674,2448.35501011609
0.0464315438412763,700.6,0.0453858463746959,733.129939615198,2443.11391863557
0.0466151919882407,700.866666666667,0.0455613304136253,733.537700891492,2441.53751282434
0.0467881947402069,701.233333333333,0.045726614136253,734.042775091658,2436.06115674395
0.0469764739294274,701.233333333333,0.0459064616545012,734.174802735112,2429.15482052949
0.0471278830495505,701.666666666667,0.0460510667883211,734.734731273101,2429.15224980645
0.0473022226212736,702.2,0.0462175460340633,735.415620724658,2424.72894600636
0.0474691698102598,702.2,0.0463769402189781,735.532851040765,2426.30000860636
0.0476459025790836,702.466666666667,0.0465456495863747,735.93632503172,2426.70546309155
0.0478094088408529,702.616666666667,0.04670170756691,736.208354141731,2427.13052247923
0.047979721512398,702.933333333333,0.0468642360097324,736.659878908448,2424.31525338394
0.0481454582029657,703.15,0.0470223722627738,737.003478935415,2417.01656016241
0.0483075325349445,703.316666666667,0.0471769899270073,737.292159424035,2421.34509510667
0.0484915946635582,703.733333333333,0.0473525547931874,737.858484884568,2412.46234370073
0.0486601190705549,704.216666666667,0.0475132722141119,738.483933518136,2411.80718824073
0.048817241277942,704.366666666667,0.0476630923844282,738.751904181473,2408.08749165914
0.0489813841435491,704.433333333334,0.0478195829683698,738.937453036854,2406.62085821196
0.0491910750644957,704.9,0.0480194625547445,739.574788812963,2406.24745366692
0.0493299440289656,704.8,0.0481518119221411,739.567744551615,2403.68649838385
0.0494874441622939,705.383333333333,0.048301896569343,740.290951654679,2402.10727028576
0.0496641323803981,705.383333333333,0.0484702390754258,740.415584578927,2403.6882016554
0.0498235363133732,705.816666666667,0.0486220893917275,740.982948988917,2402.58690913492
0.050031953892973,706.016666666667,0.0488205959854014,741.340059981004,2397.67353045177
0.0501876849745087,706.35,0.0489688957907543,741.800071281744,2397.92405541912
0.0503581072628596,706.55,0.0491311605596107,742.130520686573,2389.81140847909
0.0505164411297103,707.033333333333,0.0492818919464721,742.75014109341,2387.99712426486
0.050678354215733,707.3,0.0494360072019465,743.144799936788,2381.92438181559
0.0508528181689167,707.4,0.0496020422871046,743.373283572692,2381.88064466282
0.0510285771839425,707.516666666667,0.0497692819951338,743.620235500592,2380.75770278435
0.0511858550724811,707.833333333333,0.049918912676399,744.064387748805,2375.91618906772
0.0513648226766088,707.933333333333,0.0500891512408759,744.296203466861,2379.50659998299
0.0515497854258891,708.15,0.0502650620924574,744.654980549343,2374.72447537213
0.0517119883338817,708.466666666667,0.0504193014841849,745.102886668277,2370.90309217262
0.0518746493219129,708.783333333333,0.0505739525790754,745.551220195217,2365.56595668126
0.052062601023515,709.216666666667,0.0507526192214112,746.140331022561,2366.16452179684
0.0522306261237802,709.583333333333,0.0509123166423358,746.645315120332,2364.90940308885
0.0524029738263843,709.95,0.0510760959367397,747.153491268041,2359.64885814259
0.0525673482440621,709.95,0.0512322733576642,747.270188885872,2355.69632239997
0.0527368338615903,709.85,0.0513932815571776,747.28524151665,2352.23885427867
0.0529054781353209,710.483333333333,0.0515534647688565,748.07179379051,2351.11221250414
0.0530809878188327,710.333333333333,0.051720141703163,748.038528347311,2344.6829911521
0.053254345212487,710.65,0.0518847473965937,748.495200425254,2352.59101818835
0.0534178740029436,710.966666666667,0.052039995839416,748.944994486959,2340.18611878133
0.053583698640568,711.233333333333,0.052197399270073,749.343845929793,2338.18212105058
0.0537461961815398,711.6,0.0523516205352798,749.845793202784,2329.02841673738
0.0539347362147558,711.983333333333,0.0525305281021898,750.383966605969,2328.13085898465
0.054093281181161,712.183333333333,0.0526809482725061,750.70766663587,2323.42293840869
0.0542595683807594,712.45,0.0528386896107056,751.107229492872,2320.13543544105
0.0544175735083339,712.716666666667,0.052988551459854,751.500978265615,2312.66946281795
0.0546094376218349,712.883333333333,0.053170497080292,751.813491256646,2311.32005375593
0.0547664873311495,713.15,0.0533194034063261,752.206720440209,2306.61838757719
0.0549417129694894,713.15,0.0534855170316302,752.331682604191,2304.42696127785
0.0550985950821741,713.416666666667,0.0536342176155718,752.724922708208,2303.04284231982
0.0552598883687099,713.466666666667,0.0537870762773723,752.892755021462,2300.62022214706
0.0554618239645572,713.783333333333,0.0539784189781022,753.371058915502,2295.40875802343
0.0556294656721503,714.316666666666,0.0541372389294404,754.053721154045,2287.89475357232
0.055795781097308,714.533333333333,0.0542947774695864,754.40127878673,2285.98524241124
0.0559493806540099,714.95,0.0544402491484185,754.951009698584,2281.39239557247
0.056110415089625,714.95,0.0545927395620438,755.066141268327,2277.62869771182
0.0562707969646923,715,0.0547445889294404,755.233619829755,2275.148359663
0.0564792682843773,715.166666666667,0.05494193486618,755.558756701377,2278.70197263816
0.0566495159749798,715.65,0.0551030681508516,756.191226107494,2278.2057156121
0.0568074507828495,715.916666666667,0.0552525245255475,756.586067472955,2271.19105623644
0.0570154833605629,716.116666666667,0.0554493551824818,756.946404559222,2272.64529286863
0.0571339686031513,716.333333333333,0.0555614430413625,757.260299509391,2270.33569101013
0.0573189242730687,716.45,0.0557363872749392,757.51614329544,2269.99272745058
0.057495181293165,716.716666666667,0.0559030752311436,757.9244213525,2264.68798003722
0.05767399342326,716.866666666667,0.0560721511922141,758.211230085354,2264.16793607725
0.0578185799799542,717.666666666667,0.0562088442335767,759.16113423228,2259.70408754239
0.0579984276426522,717.45,0.0563788472749392,759.060971912221,2262.38640505555
0.0581790116697418,717.616666666667,0.05654951729927,759.366895091068,2265.54574614524
0.0583384160465799,717.616666666667,0.0567001462287105,759.481286328627,2262.34341827357
0.0585065200075869,718.033333333333,0.0568589712408759,760.042964916114,2262.34679024122
0.0586709429967778,718.3,0.0570142940632604,760.443338354586,2260.97668904996
0.0588483435070286,718.566666666667,0.0571818490997567,760.853124699367,2260.29412461388
0.0590217283764578,718.733333333333,0.0573455842335766,761.154216908439,2258.02165205516
0.0591888770965203,719.15,0.0575034049148418,761.715680963963,2258.68590440645
0.0593674865264142,719.2,0.0576720191970803,761.897096309797,2255.51054720658
0.0595257234088549,719.466666666667,0.0578213772506082,762.293440468557,2253.86435692706
0.0597016772649743,719.95,0.0579874319708029,762.932222546918,2249.2069158295
0.0598709973680249,720.116666666667,0.0581472001216545,763.230769721338,2247.27765632475
0.0600330114184249,720.166666666667,0.058300050486618,763.400440389836,2252.01123286689
0.0601958293879881,720.166666666667,0.0584536357664233,763.517696464249,2251.71473387377
0.0603715256678916,720.583333333333,0.0586193426277372,764.086048537522,2252.25894533452
0.0605453143416284,720.8,0.0587832233333333,764.441062577446,2245.50085518598
0.0607193243891977,721.016666666667,0.0589472858880779,764.796311540018,2246.76057853467
