Repository: renankin/waam-in718-data

## About

This repository contains CSV data with the results from tensile tests and temperature measurements reported in the following paper:

> **Wire-arc directed energy deposition of Inconel 718: Effects of heat input and build interruptions on mechanical performance** \
R.M. Kindermann, M.J. Roy, R. Morana, J.A. Francis, P.B. Prangnel \
Additive Manufacturing, Volume 76, 2023, 103765, ISSN 2214-8604 \
https://doi.org/10.1016/j.addma.2023.103765

If you have used the data contained within this repository, please cite the main work.

File: CSV_export_tensile/AS-L4#19.csv (part 1 of 4)
eng_strain,eng_stress_MPa,true_strain,true_stress_MPa,hardening_rate_MPa
NaN,NaN,NaN,NaN,NaN
6.57299181217041e-06,NaN,NaN,NaN,NaN
NaN,NaN,NaN,NaN,NaN
1.66351932828768e-06,NaN,NaN,NaN,NaN
NaN,NaN,NaN,NaN,NaN
3.14468047473149e-05,NaN,3.14463103068256e-05,8.15004666949562,NaN
0.000136251688893196,15.7988521227441,0.000136242407474899,15.8010047430284,NaN
0.000203128264187669,24.2249065882077,0.000203107636435092,24.229827351433,NaN
0.000288658060416003,31.8912348313753,0.000288616406693712,31.900440493366,NaN
0.000318213817808166,39.5402965694908,0.000318163198529412,39.5528788382194,NaN
0.000382976715951111,47.1375587924497,0.000382903399087221,47.155611379914,NaN
0.000441409973352069,54.7348210154086,0.000441312580628804,54.7589815112945,NaN
0.000488559365092955,61.79682158175,0.000488440058823529,61.8270129976667,NaN
0.000541166548194472,68.5652915622043,0.000541020170385395,68.602396804365,NaN
0.000612920873378719,75.9553557245371,0.000612733114097363,76.0019103475056,NaN
0.00066947911603088,82.7238257049914,0.000669255114858012,82.7792075786991,NaN
0.000726402528179237,89.0088335439847,0.000726138825557809,89.0734897857013,NaN
0.000771555462180329,95.5010394436042,0.00077125796627789,95.5747237922308,NaN
0.000848055317894003,101.786047282597,0.000847695922160243,101.872367481283,NaN
0.000904243031748519,108.105588131695,0.00090383445030426,108.203341856456,NaN
0.000937059051505207,114.338796455532,0.000936620285750507,114.445938659689,NaN
0.00101206569761669,120.727403324838,0.00101155390441176,120.849587388506,NaN
0.0010512671504781,126.615281547631,0.0010507149561359,126.748388033871,NaN
0.00111867941478216,132.727624336103,0.00111805415922921,132.876103997221,NaN
0.00113363113821507,138.356504983113,0.00113298906364097,138.513350225337,NaN
0.00118358122108897,144.019918640228,0.00118288134102434,144.190377911394,NaN
0.00123034879179174,149.476134236717,0.00122959253296146,149.660042017877,NaN
0.00127634063405013,154.880550318049,0.00127552680375254,155.078230657844,NaN
0.00132340658735042,160.319499409486,0.00132253165669371,160.531667291085,NaN
0.00136128963256654,165.223186844304,0.0013603639178499,165.448103455615,NaN
0.00140615367226626,169.971475733654,0.00140516596399594,170.210481748437,NaN
0.00149313472274426,175.134160744255,0.00149202110547667,175.395659640801,NaN
0.00151644429980013,179.554386037613,0.00151529565922921,179.826670262824,NaN
0.00155791104970815,184.389007452224,0.00155669876521298,184.676269124378,NaN
0.00161256849331037,189.016430806208,0.00161126970081136,189.321232747244,NaN
0.00166089412341131,194.092783291548,0.00165951636409736,194.415150854714,NaN
0.0016991700647857,197.943213918184,0.00169772810851927,198.279553101802,NaN
0.0017764435680061,202.74330232269,0.00177486755831643,203.103464358058,NaN
0.00181825303675986,206.697331979639,0.00181660201572008,207.073160031202,NaN
0.0018607095714811,211.601019414458,0.00185898059584178,211.994747456618,NaN
0.00189609022129966,215.244251980468,0.00189429491125761,215.652374501839,NaN
0.00195670669725723,218.991083576791,0.00195479484026369,219.419584896665,NaN
0.00201091574390833,223.445841880253,0.00200889655933063,223.895172641601,NaN
0.00206946784866191,227.244472991733,0.00206732944979716,227.714748122375,NaN
0.00209770168324064,231.319368184047,0.00209550457910751,231.804607212053,NaN
0.00215410391311743,235.566928426883,0.00215178715770791,236.074364069209,NaN
0.0022031904199642,239.313760023206,0.00220076695486815,239.841013806655,NaN
0.00226378733460053,243.267789680155,0.0022612288286004,243.818496221349,NaN
0.0023175004993452,246.911022246165,0.00231481923681541,247.483238663514,NaN
0.00237713327227373,250.934117923323,0.00237431236054767,251.530621764187,NaN
0.00242116930237768,254.404685438811,0.00241824299442191,255.020642253576,NaN
0.00247999437590019,258.634979176595,0.00247692426470588,259.276392470364,NaN
0.00254642948010675,262.00194766177,0.00254319282200811,262.669117145141,NaN
0.00261271109838224,265.524314692414,0.00260930390212982,266.218053016302,NaN
0.00267545641004885,269.322945803894,0.0026718837474645,270.043507605618,NaN
0.00273824903007935,272.845312834539,0.00273450685598377,273.592431247769,NaN
0.00282743402390362,276.436745885392,0.00282344435091278,277.218352546165,NaN
0.00286058555501056,279.838247380671,0.00285650186612576,280.638748628868,NaN
0.00291865341575526,283.533279461838,0.0029144024163286,284.360814836419,NaN
0.00298450232363967,286.623983866178,0.00298005753803245,287.479413812037,NaN
0.0030536468702278,289.870086815987,0.00304899396044625,290.755247699366,NaN
0.00313709158898279,293.116189765797,0.00313218118407708,294.035722099306,NaN
0.00322457486373562,296.431358735816,0.00321938707150101,297.387223844018,NaN
0.00329072170853739,299.504796635104,0.00328531913286004,300.490383571202,NaN
0.00335807544522804,302.819965605122,0.00335244970081136,303.836857895945,NaN
0.00344057536512787,305.73800495894,0.00343467012677485,306.789919606985,NaN
0.00351689062242233,309.13950645422,0.00351072082403651,310.226716285489,NaN
0.00359432945922977,312.23021085856,0.00358788529411765,313.35246910351,NaN
0.00366851020110848,315.269115747743,0.00366179762931034,316.425683714958,NaN
0.003741045545542,318.066289566196,0.00373406523833672,319.256190041965,NaN
0.0038192853559289,321.433258051371,0.00381201040314401,322.660903386755,NaN
0.00389923074223986,324.075033324355,0.00389164844574037,325.338676657086,NaN
0.0039803200065931,326.941273163017,0.00397241949036511,328.242604053568,NaN
0.00405896909879111,329.358583870322,0.00405075370689655,330.695440184673,NaN
0.00413933660429588,332.173024193827,0.00413079311866126,333.548000151832,NaN
0.00422369913605891,335.36732762848,0.00421480435598377,336.783818320447,NaN
0.0042973694480779,337.90550387115,0.00428816212474645,339.357608659824,NaN
0.00438231115388255,340.495479628977,0.00437273679006085,341.987636767202,NaN
0.00447511963620872,343.29265344743,0.00446513606237323,344.828929141839,NaN
0.00457069193202542,346.003494740623,0.00456027804006085,347.584970122486,NaN
0.00466503972985088,348.420805447928,0.00465419215517241,350.046202348049,NaN
0.00476336969770053,350.889915670389,0.0047520607505071,352.561334061922,NaN
0.00486385813397638,353.376292397903,0.00485206779158215,355.095064552037,NaN
0.00496143422693707,355.741803590052,0.00494916687119675,357.506793150336,NaN
0.00506331496610746,358.331779347879,0.00505053949290061,360.146126009083,NaN
0.00515692945491319,360.818156075393,0.00514367803245436,362.678869852325,NaN
0.00525853769524742,363.183667267541,0.00524475986561867,365.093482272166,NaN
0.00535763037263171,365.445579429377,0.00534332932809331,367.403501765271,NaN
0.00545274527985939,367.759291106369,0.00543793288539554,369.764588845073,NaN
0.00555663793026717,370.280200843987,0.00554125676977688,372.337713852823,NaN
0.00565636580611351,372.593912520979,0.00564042863843813,374.701439987329,NaN
0.00576441757610979,374.752225652501,0.00574786689401623,376.912453968739,NaN
0.00587279584170619,376.617008198137,0.00585561819726166,378.828802997798,NaN
0.00598240710741771,378.827120844816,0.00596458355983773,381.09341890504,NaN
0.00609219233823599,381.019966986442,0.00607370996196754,383.341213910032,NaN
0.00620582810583326,383.126480602808,0.0061866512525355,385.504097684222,NaN
0.00631900956595155,385.267527229278,0.0062991283341785,387.702036419291,NaN
0.00642943775653881,387.356774340592,0.00640885708924949,389.847260610789,NaN
0.00654399420895713,389.566886987271,0.00652267523580121,392.116210439717,NaN
0.00666583617404659,391.483469048063,0.00664371772565923,394.093033717585,NaN
0.00677007817595809,393.52091664422,0.00674726410750507,396.185084013776,NaN
0.00689208327805479,395.178501129229,0.00686844143762677,397.902104268709,NaN
0.00701237456988202,397.112349695074,0.00698790221095335,399.897050237461,NaN
0.00714091491916791,399.028931755865,0.00711553931795133,401.878363407821,NaN
0.00725694679983935,400.790115271188,0.00723074186359027,403.698627815612,NaN
0.00737417518113759,402.447699756197,0.00734711888184585,405.415419595445,NaN
0.00750427781376217,404.433347837198,0.00747626079868154,407.468328036518,NaN
0.00762361890686813,406.142731837363,0.00759470597870183,409.239009246686,NaN
0.0077483888554295,407.800316322373,0.00771852425963488,410.960111748605,NaN
0.0078803549591544,409.768697898321,0.00784946712728195,412.99782068891,NaN
0.00800418804261382,411.201817817652,0.00797232444472616,414.493154490929,NaN
0.00813731399104167,413.360130949174,0.00810438456896551,416.723772126086,NaN
0.00825977403203515,414.793250868505,0.00822584878042597,418.219349390692,NaN
0.00837959020539247,415.950106707001,0.00834467634634889,419.435598147095,NaN
0.00851344547927746,417.538625171802,0.00847741047920893,421.093317492694,NaN
0.00864131150755254,419.196209656811,0.0086041890796146,422.818614687241,NaN
0.00878257114650483,420.577530060985,0.00874422870182556,424.271282141367,NaN
0.00890923537663157,422.286914061151,0.00886978229716024,426.049167574993,NaN
0.00904020682390638,423.599168445117,0.00899958876774848,427.428592538295,NaN
0.00917002645458798,425.204953414969,0.00912823704107506,429.104094086407,NaN
0.00930652986968017,426.517207798935,0.00926349094320487,430.486602933248,NaN
0.00944316866129724,428.002127233422,0.0093988606643002,432.043823508282,NaN
0.00957284284657267,429.158983071918,0.00952731351926978,433.267254573061,NaN
0.00971024905769813,430.592102991249,0.00966340757352941,434.773259553572,NaN
0.00984898005186285,431.973423395424,0.00980079497210953,436.22792102538,NaN
0.00998744474476077,433.182078749076,0.00993789983012171,437.508460825003,NaN
0.0101276028721713,434.442533617885,0.0100766623504057,438.842395069147,NaN
0.010272345453781,436.048318587738,0.0102199434685598,440.527557550812,NaN
0.0104270273083236,437.429638991912,0.0103730408138945,441.990729783151,NaN
0.010563834999916,438.534695315252,0.0105084275633874,443.167303478301,NaN
0.0107014650141959,439.743350668904,0.010644609601927,444.449248751313,NaN
0.0108493148719333,440.848406992244,0.0107908833037525,445.631310170493,NaN
0.0109966860911883,442.160661376209,0.0109366621805274,447.022963371236,NaN
0.0111509227541451,443.421116245019,0.0110892095638945,448.365670859824,NaN
0.0112874420868594,444.474373053202,0.0112242142545639,449.491351798133,NaN
0.0114377081275598,445.527629861384,0.0113727920689655,450.623444854503,NaN
0.01158971652035,446.563620164515,0.0115230702028398,451.739165930523,NaN
0.0117470077722654,447.668676487855,0.0116785472920893,452.927443909957,NaN
0.011893337669739,448.929131356664,0.0118231677510142,454.268397105671,NaN
0.0120468941739167,450.155053215369,0.011974907908215,455.578023503308,NaN
0.0122032735964523,451.191043518499,0.0121294139325558,456.697051266825,NaN
0.0123670996926852,452.244300326682,0.0122912518204868,457.837250674271,NaN
0.0125060583225778,453.228491114656,0.0124285035091278,458.89659305799,NaN
0.0126703265868053,454.385346953153,0.0125907296399594,460.142557695308,NaN
0.0128244722666446,455.438603761335,0.0127429350963489,461.279363504432,NaN
0.012978280839578,456.42279454931,0.012894784601927,462.346377758556,NaN
0.0131376078193215,457.199787276658,0.0130520579158215,463.206298776976,NaN
0.0133014620598437,458.132178549475,0.0132137743407708,464.226006340845,NaN
0.0134592364640078,459.409899923337,0.0133694655425964,465.593206400311,NaN
0.0136199863901716,460.290491680998,0.0135280680527383,466.559641913218,NaN
0.0137919157768327,461.378281499285,0.0136976728448276,467.741571898983,NaN
0.0139360343555939,462.379738792312,0.0138398206896552,468.823478717452,NaN
0.0140954570160825,463.139465014608,0.0139970398073022,469.667627436172,NaN
0.0142584527381899,463.916457741956,0.0141577570486816,470.531188629138,NaN
0.0144213802639339,464.74524998446,0.0143183812373225,471.447517960343,NaN
0.0145879291313744,465.625841742121,0.0144825489097363,472.418358523192,NaN
0.0147520285371363,466.506433499782,0.0146442757860041,473.388349719529,NaN
0.0149197470211022,467.663289338278,0.0148095423935091,474.640707306262,NaN
0.0150814501271503,468.319416530261,0.0149688557048682,475.382352454239,NaN
0.0152540060154454,469.200008287922,0.0151388334178499,476.357188036793,NaN
0.0154295658438481,469.977001015271,0.0153117405425964,477.22854209753,NaN
0.0156022741518764,471.23745588408,0.0154818100659229,478.589831861416,NaN
0.0157618088543603,471.789984045749,0.0156388815669371,479.22624759368,NaN
0.0159228927837092,472.618776288254,0.015797453346856,480.14423439066,NaN
0.016100458418294,473.171304449924,0.0159722206643002,480.78957936195,4995.6010823569
0.0162668918865649,474.000096692428,0.0161360035243408,481.710605019545,4935.90253679672
0.016429768096929,474.759822914724,0.0162962598123732,482.560016706952,4879.74101498843
0.0166054151196655,475.761280207751,0.0164690527129817,483.661493763464,4822.07456700326
0.0167826131309989,476.31380836942,0.0166433411511156,484.307598744237,4760.07430245053
0.0169610234199713,477.349798672551,0.0168187912778905,485.446139787355,4709.19361888209
0.0171325388437296,478.023192369586,0.0169874319219067,486.212943281062,4652.68869622789
0.0173176762630058,478.731119076725,0.0171694343306288,487.021629613923,4605.06660926627
0.0174650171269815,479.387246268708,0.0173142565415822,487.759752735248,4558.58944637705
0.0176499486013313,480.060639965743,0.0174959971095335,488.533685586661,4511.13932503888
0.0178258874888086,480.768566672883,0.0176688695993915,489.338693050549,4458.54788686991
0.0180067287084686,481.545559400231,0.0178465278397566,490.216619649118,4411.36866390034
0.0181601665065219,481.977222026535,0.0179972402383367,490.730008630888,4365.11145821292
0.0183428843067577,482.702415238727,0.0181766829361055,491.556569796043,4316.8010290619
0.0185239084151836,483.410341945866,0.0183544305527383,492.364990847024,4273.76266734576
0.0187021452653462,484.411799238892,0.0185294104969574,493.471339076506,4230.17544760554
0.0188775147194604,485.067926430875,0.0187015455628803,494.224803352012,4189.78253649402
0.0190503618250859,485.516855562232,0.018871175811359,494.76612733287,4143.80973820677
0.0192347066466374,486.276581784528,0.0190520580882353,495.629969184283,4105.38255967722
0.0194095998943518,486.725510915885,0.0192236360801217,496.172658341136,4066.60641233357
0.0195966040339186,487.709701703859,0.0194070628296146,497.26715561165,4027.94240421883
0.0197624324659738,488.03776529985,0.019569690821501,497.682578677433,3987.04394303066
0.0199562058136029,488.866557542355,0.0197596908975659,498.622479180058,3948.88642054604
0.0201244336870046,489.315486673711,0.0199246136663286,499.162683737301,3910.5305213837
0.0203100486330436,490.075212896007,0.0201065503549696,500.028664303774,3874.63053820246
0.0204893514102458,490.472342512207,0.0202822685344827,500.521802694946,3841.47123018762
0.0206698888134842,491.456533300182,0.0204591654665314,501.614885200157,3802.8817693993
0.0208550062568751,492.060860977008,0.0206405175963489,502.322793311447,3769.68046356514
0.021039649188314,492.665188653834,0.0208213721095335,503.030691390405,3737.28207909962
0.0212115144358678,493.114117785191,0.020989681719067,503.573815013122,3708.03794531
0.0213950435150396,493.493980896339,0.0211693825811359,504.052306092026,3678.11092040764
0.0215704627944273,494.098308573165,0.0213411126267748,504.756237755032,3644.40708750242
0.0217583325256621,494.754435765148,0.0215249985801217,505.519467297072,3617.49981440601
0.0219505606537698,495.306963926818,0.0217131155172414,506.179229480728,3584.74529941509
0.0221338093964258,495.635027522809,0.0218924121703854,506.605318752191,3560.12069739432
0.0223084053313436,496.412020250157,0.0220632127281947,507.486180809249,3526.97440293619
0.022484385362304,496.740083846149,0.0222353377789047,507.908979316249,3499.05519831078
0.0226555493403893,497.672475118966,0.0224027238590264,508.947518434378,3475.28908616768
0.0228375487220067,498.345868816001,0.0225806754563895,509.726866875497,3448.98212804449
0.02303223693747,498.898396977671,0.0227709986308316,510.389143064585,3426.17580335208
0.0232060353053629,498.950196492828,0.0229408697261663,510.528852368258,3400.72330109414
0.0233909480406582,499.502724654497,0.0231215723630832,511.186566933058,3379.48299568929
0.0235897160387504,500.107052331324,0.0233157783975659,511.904435684796,3354.79683356722
0.0237800318263717,500.607780977837,0.023501690872211,512.512249942019,3331.63674473816
0.0239759345228057,501.143042634454,0.0236930248985801,513.158415411218,3304.29471266481
0.0241627807282263,501.695570796124,0.0238754795385396,513.817930865593,3283.31227460837
0.0243336380283778,502.29989847295,0.0240422919371197,514.522682384082,3259.56203781073
0.0245181033865953,502.748827604307,0.0242223590010142,515.075275336999,3238.62301630239
0.0247137733617,503.301355765977,0.0244133280933063,515.739831405013,3218.67154087265
0.0248905549565737,503.905683442803,0.0245858312373225,516.448175549466,3198.12689827268
0.0250722248770539,504.233747038794,0.0247630734026369,516.876008935151,3180.5794426338
0.0252597921242776,504.613610149942,0.0249460362068965,517.360045045411,3158.2353162413
0.0254451209406021,505.114338796456,0.0251267826572008,517.967034235964,3138.74565737903
0.0256347470702294,505.666866958125,0.0253116863590263,518.629509194392,3119.97834487752
0.0258309081479642,506.046730069273,0.0255029262931034,519.11837667227,3099.94430190813
0.0260093690365961,506.875522311778,0.025676878321501,520.059034827202,3077.82543752086
0.0262001108760586,506.927321826934,0.0258627675709939,520.208873864903,3061.5007052817
0.0263876102881415,507.428050473448,0.0260454632099391,520.817864118612,3039.77710297635
0.0265752890170887,507.980578635117,0.0262283001521298,521.480309327414,3022.55240900912
0.0267632879381718,508.6367058271,0.0264114155172414,522.249496441074,3006.62041630831
0.026953673436146,509.18923398877,0.0265968212981745,522.913754318904,2991.69267546949
0.0271330891387003,509.361899039292,0.0267715127535497,523.182460849783,2974.66297903707
0.0273214013796141,509.914427200961,0.0269548336713996,523.846003935775,2955.45640998547
0.0275221991951289,510.121625261588,0.0271502722109534,524.16129424578,2940.53923736724
0.0277037441703574,510.898617988936,0.0273269388945233,525.05242259869,2923.27728004916
0.0278898396264822,511.071283039458,0.0275080013945233,525.324979161128,2908.25467743964
0.0280729421126864,511.399346635449,0.0276861198782961,525.755830890011,2889.01075517599
0.0282678787119399,511.951874797119,0.0278757154918864,526.423668300234,2876.96669171343
0.028458497509515,512.43533693858,0.0280610768509128,527.018476698634,2859.75104070174
0.0286412987824631,512.936065585093,0.0282388040314402,527.627220695817,2848.50576310942
0.0288381486496689,513.540393261919,0.0284301545385395,528.349947460416,2838.14870422298
0.0290178956699543,513.937522878119,0.0286048480223124,528.850908297871,2825.27486714974
0.0292157048084045,514.369185504424,0.0287970605476673,529.39684379066,2810.19746672375
0.0294058417611351,514.645449585258,0.0289817831389452,529.779032238851,2792.6295941713
0.0295876413315737,514.749048615572,0.0291583738590264,529.979258841778,2784.31141335017
0.0297837777655723,515.197977746928,0.0293488557048681,530.542519821415,2768.20520034485
0.0299850765622525,515.802305423755,0.029544313362069,531.268677042872,2757.11313807166
0.0301719817774495,516.233968050059,0.0297257609026369,531.809769926966,2746.24597569667
0.0303649168370639,516.734696696572,0.0299130276876268,532.425302788589,2735.64923836808
0.0305535144397897,517.062760292564,0.0300960505578094,532.86084480544,2720.52731141624
0.0307576299215711,517.615288454233,0.0302940948782962,533.535907938256,2710.60062899739
0.0309314342298219,517.839753019912,0.0304626986815416,533.857279282034,2704.30053777464
0.0311245191832032,518.340481666425,0.0306499728955375,534.473579931482,2691.67301296486
0.0313199639311439,518.772144292729,0.0308395001774848,535.02006914046,2682.54540698747
0.0315121334774362,518.944809343251,0.0310258164046653,535.297867442698,2668.4571135521
0.0316943503389466,519.272872939243,0.0312024510395537,535.73088929569,2660.68438691201
0.0318938190258635,519.773601585756,0.0313957732251521,536.351166769153,2650.1611560899
0.0320692284626565,520.153464696904,0.031565746653144,536.834384991911,2639.20350092463
0.0322580321264927,520.654193343417,0.0317486669371197,537.449473039082,2626.32444951069
0.0324628170448276,521.137655484878,0.0319470326572008,538.055251850054,2619.72289442934
0.0326537274605856,521.362120050556,0.032131923351927,538.38653662696,2609.95075269465
0.032855009767635,521.811049181913,0.0323268218813387,538.955156299645,2602.26736918454
0.0330412177050292,522.018247242539,0.0325070903144016,539.266365795678,2594.74717626412
0.0332297208936594,522.518975889052,0.0326895476926978,539.882135619486,2585.65807379031
0.0334184762726699,522.795239969887,0.032872215821501,540.266260292286,2578.27592272494
0.033597958574346,523.244169101244,0.0330458789807302,540.824105018976,2568.80547580452
0.0337971952898468,523.399567646714,0.0332386207657201,541.089005049091,2559.86858942268
0.0339877866591543,524.00389532354,0.0334229642748479,541.813627926362,2552.22212940983
0.0341767791968459,524.176560374062,0.0336057278144016,542.091226938128,2546.02315486892
0.0343609384240364,524.884487081201,0.0337837852180528,542.92001062153,2538.52410191025
0.0345561556491645,525.385215727714,0.0339724996196754,543.540509018171,2533.27339988817
0.0347481926274174,525.661479808549,0.034158104969574,543.92726616575,2528.72434469171
0.0349399534842332,525.834144859071,0.0343434090770791,544.206765420868,2520.35032384798
0.0351292044652771,525.834144859071,0.034526254158215,544.306280048649,2521.46385312954
0.0353380918312249,526.54207156621,0.0347280321501015,545.14906364422,2513.85545987072
0.0355316484748043,526.818335647045,0.0349149648580121,545.537059559337,2508.67173563797
0.0357130529850693,526.921934677358,0.0350901295892495,545.739925649486,2502.23584009575
0.0359184115686113,527.474462839028,0.0352883874239351,546.420507687212,2497.12931410214
0.0361033904739203,527.975191485541,0.0354669366125761,547.036885984286,2490.95013367124
0.036298413992282,528.130590031011,0.0356551467545639,547.300892829944,2485.50950816474
0.0364909076924387,528.631318677524,0.0358408807302231,547.921555330718,2481.36636249458
0.0366749919191187,529.132047324037,0.0360184682809331,548.537960883793,2476.72817380385
0.0368678496199299,529.356511889715,0.036204485851927,548.872748165396,2470.14662113346
0.0370621985033646,529.63277597055,0.036391906719067,549.262131047459,2465.57013842668
0.0372463909784218,529.909040051385,0.036569500811359,549.646239340139,2462.03401527227
0.0374440664746185,530.288903162533,0.0367600598377282,550.145076103303,2449.96955114633
0.0376353974029655,530.565167243368,0.0369444681288033,550.533198160743,2446.74208004523
0.0378254478098528,530.945030354516,0.0371276085699797,551.028263890091,2435.00866782022
0.0380239406435645,531.117695405038,0.0373188486815416,551.312883129866,2433.80453511852
0.0382171836007421,531.825622112177,0.0375049956135903,552.150499556017,2420.14700959404
0.0384102586947936,532.222751728377,0.0376909462474645,552.665565305519,2413.77766921946
0.0385907979298579,532.602614839525,0.0378647923174442,553.156174725711,2405.98221465164
0.0388095757887514,533.03427746583,0.0380754188894523,553.721111655142,2403.66466357137
0.0389932149912955,533.155143001195,0.0382521817697768,553.944576115955,2397.8538481821
0.0392171718257452,533.43140708203,0.0384677103194726,554.351078230815,2386.6222263972
0.0393679012863781,533.638605142656,0.0386127411511156,554.646837072513,2381.35205834672
0.0395649614289675,534.035734758856,0.0388023193204868,555.164838006281,2375.22947588301
0.0397552633829288,534.363798354848,0.0389853617900609,555.607571900747,2365.94828042936
0.0399390520964031,534.795460981152,0.0391621076825558,556.154684758198,2357.94131476711
0.0401295999649689,534.968126031674,0.0393453207403651,556.436182923334,2355.90931631008
0.0403270492263619,535.468854678187,0.039535134127789,557.062733539978,2348.82018909633
0.0405059360740438,535.745118759022,0.0397070718559838,557.445976291456,2343.78365108839
0.0407026120490168,535.900517304491,0.0398960735547667,557.713068157203,2342.36047123847
0.0409076953411953,536.781109062152,0.0400931164807302,558.739587136576,2338.70214482102
0.0410875253816196,536.625710516683,0.0402658642748479,558.674333017967,2334.04656428061
0.0412761954011485,536.901974597518,0.0404470718306288,559.063245412267,2328.5737421125
0.0414694676499385,537.178238678353,0.0406326655425963,559.454734269475,2328.30142705236
0.0416914744259651,537.558101789501,0.0408458096855984,559.969691642728,2321.85832319474
0.041869434617017,537.834365870335,0.0410166328093306,560.353186686928,2319.27024842587
0.0420597019964015,538.162429466327,0.0411992372718053,560.79738087534,2312.31724528057
0.0422386630032809,538.438693547162,0.0413709602941177,561.181624071827,2310.02291195597
0.0424378838430224,538.887622678518,0.0415620890720081,561.756873014192,2304.53846014501
0.0426386449654614,539.043021223988,0.0417546586206897,562.027085227067,2306.19371761268
0.0428261085760948,539.595549385658,0.0419344397565923,562.704326970825,2303.55447607765
0.0430184273818113,540.044478517014,0.0421188435344828,563.276342699047,2300.62246179287
0.0432051123859609,539.923612981649,0.0422978128549696,563.251073360355,2299.17391278808
0.0434068744586051,540.424341628162,0.0424912001014199,563.88247317959,2290.4088234838
0.0435955415931377,540.527940658475,0.0426720021298174,564.092548977705,2288.3053669214
0.0438019288891389,541.253133870667,0.0428697481744422,564.961065151493,2284.04434563073
0.0439949713859922,541.253133870667,0.0430546727687627,565.065550007886,2280.14510122721
0.044173948110684,541.684796496971,0.0432260925456389,565.613152589775,2277.73882315287
0.044370138204854,541.857461547493,0.0434139651369168,565.899752003687,2273.66329157775
0.0445445967733196,542.409989709163,0.0435809978701826,566.571423986578,2270.34055497846
0.0447328266836426,542.565388254633,0.0437611844827586,566.83587173197,2263.62607095754
0.044935382742038,542.789852820311,0.0439550488083164,567.180322605286,2263.43652927221
0.045130050794733,543.169715931459,0.0441413281947262,567.682992801606,2260.04544176311
0.0453116679891816,543.342380981981,0.0443150878296146,567.962130553488,2255.61344681239
0.0455045249749977,543.566845547659,0.0444995679259635,568.301596646463,2250.74068879773
0.0456959209287835,543.843109628494,0.0446826168103449,568.694521363741,2246.01792354526
0.0458852509195804,544.326571769955,0.0448636568711968,569.303133097814,2241.53020687687
0.0460808668304593,544.60283585079,0.0450506731997972,569.698606605121,2239.6207066481
0.0462723764898503,544.99996546699,0.0452337299188641,570.218409056034,2234.46650464218
0.0464623096457688,545.431628093294,0.045415246627789,570.773641288361,2231.99409838922
0.0466361220198004,545.656092658973,0.0455813280425963,571.103376777064,2228.84594476618
0.0468559680153824,545.880557224651,0.0457913560598377,571.458319154189,2226.48212416908
0.0470353208201217,546.035955770121,0.0459626665821501,571.71893212909,2227.89765338718
0.047241965108036,546.588483931791,0.0461600084432048,572.41039801815,2223.39375829651
0.0474359388139756,546.640283446947,0.0463452146805274,572.570678485791,2221.25025987231
0.0476121415734199,546.864748012625,0.0465134234787018,572.902149816515,2214.82616251703
0.0478101148786905,547.14101209346,0.0467023813894523,573.299886736491,2218.38224786025
0.0479969697365439,547.520875204608,0.0468806944219067,573.80021808193,2213.08957210635
0.0481915440500016,547.641740739973,0.0470663402383367,574.033441812463,2213.18153094538
0.0483851904204753,548.349667447113,0.0472510664807302,574.881670523546,2207.86896315686
0.0485774980350846,548.470532982478,0.0474344818711967,575.113859220736,2211.42008708061
0.0487601283615104,548.677731043104,0.0476086363083165,575.431327637868,2209.38206714783
0.0489518021347266,549.074860659304,0.0477913818711968,575.953064595451,2206.4431961884
0.0491425177907432,548.953995123939,0.0479731808062881,575.930976595617,2208.43247359551
0.0493321110356415,549.402924255296,0.0481538770537525,576.506130317964,2204.14021318491
0.0495239302462691,549.730987851287,0.0483366615872211,576.955826947847,2200.37363557582
0.0497124326759464,549.903652901809,0.0485162530172414,577.240701224947,2193.5818506084
0.0498966253518733,550.438914558426,0.0486917072768763,577.90395885724,2190.92083771866
0.0500885555841568,550.663379124105,0.0488744992647059,578.245312397522,2187.22522433565
0.0502833947715817,550.887843689783,0.0490600275354969,578.588354608902,2184.13086814654
0.050471913111513,551.319506316088,0.0492395042596349,579.145656535555,2180.70304779782
0.0506613856297444,551.543970881766,0.0494198569472617,579.485952682367,2180.65309584312
0.0508568284748945,551.872034477757,0.0496058585192698,579.938495875284,2174.06863222578
0.0510461027282372,552.096499043436,0.0497859565162272,580.278873649507,2169.06056614535
0.0512279677444925,552.320963609114,0.0499589739350913,580.615244117489,2166.85335045441
0.051418355357931,552.545428174792,0.0501400672667343,580.956405352084,2162.98344847875
0.0516152436930857,552.821692255627,0.0503273094827587,581.355718620225,2158.9275110005
0.0518058335884002,553.253354881932,0.0505085284482759,581.915106117169,2155.45582806133
0.052002004467238,553.47781944761,0.0506950197008113,582.259775487042,2153.54563644
0.0521970631066966,553.702284013288,0.050880419117647,582.603917074252,2149.47080694764
0.0523843067341601,554.133946639593,0.0510583581896552,583.161869272172,2148.19018409433
0.0525741720136954,554.462010235584,0.0512387563133874,583.612391336769,2150.49717546711
0.052766368572464,554.686474801263,0.0514213363336714,583.955265772787,2149.96940627207
0.0529533106437787,554.859139851784,0.0515988927991887,584.240768247896,2149.5928721511
0.0531486425480516,554.962738882097,0.051784384203854,584.45825511843,2147.30866676596
0.0533345216609975,555.135403932619,0.0519608670892495,584.74328515845,2148.10783213726
0.0535349142444042,555.61886607408,0.0521510949036511,585.363874421929,2147.11405828122
0.0537170640310234,555.670665589237,0.0523239738843813,585.519662312855,2144.59016075509
0.0539193095623742,556.01599569028,0.052515890796146,585.995994283536,2143.35280912346
0.054092238343791,556.17139423575,0.0526799589503043,586.255949852749,2148.95898477806
0.0542859572705112,556.775721912576,0.0528637200304259,587.00082496158,2145.66340822312
0.0544815524874878,556.948386963098,0.053049226698783,587.29179974025,2148.02611448423
0.0546544842620627,557.172851528777,0.0532132102180527,587.624846373905,2146.31207766209
0.0548533825054602,557.708113185394,0.053401783341785,588.300289644351,2146.23758986533
0.0550175755090536,557.708113185394,0.0535574260395538,588.391861414583,2148.25702988466
0.0552327529295198,557.932577751072,0.0537613614858012,588.748729969327,2144.39092310313
0.0554204850990154,558.053443286438,0.0539392515973631,588.981035824548,2145.11465165315
0.0556047998723175,558.381506882429,0.0541138726926978,589.430198825029,2142.98838457089
0.0558164702822215,558.761369993577,0.0543143730983773,589.949457396677,2141.78248607518
0.0559906640372754,559.141233104725,0.0544793443711968,590.447922036879,2141.03668580432
0.0561782325072302,559.365697670403,0.0546569518255578,590.7898738907,2141.96740245975
0.0563559594620364,559.81462680176,0.0548252113083164,591.363517216055,2136.08772853553
0.0565470509133561,559.745560781551,0.0550060917849899,591.397521505591,2137.03807510336
0.0567348070309224,560.090890882595,0.055183783291075,591.867539496596,2136.36117989543
0.056928995631691,560.298088943221,0.0553675292596349,592.195296401114,2136.19347495667
0.057114629834127,560.522553508899,0.0555431492900608,592.53659166624,2132.19817138926
0.0573078650772598,560.747018074577,0.055725927560852,592.882232528871,2126.38237122725
0.0575000147029396,561.075081670569,0.055907645841785,593.33690711608,2125.47907695023
0.0576892932542938,561.299546236247,0.05608661663286,593.680520362572,2121.44435640051
0.0578837849834388,561.731208862552,0.056270483341785,594.246337374839,2118.4060647489
0.0580861874896543,561.903873913074,0.0564617927738337,594.542727684351,2111.68297335558
0.0582652421156074,562.404602559587,0.0566310034482759,595.173242894653,2112.92487468804
0.0584528524643837,562.732666155578,0.0568082687626775,595.625995667259,2105.96320021396
0.0586304387943999,562.680866640422,0.0569760338488844,595.671092752763,2104.33880841433
0.0588253474850708,562.957130721256,0.057160130907708,596.073279555133,2105.20476176202
0.0590192156953944,563.336993832404,0.0573432115872211,596.584701380594,2100.24363195823
0.0592138529830279,563.440592862717,0.0575269848377282,596.80408129316,2100.17818499172
0.0593884044829611,563.665057428396,0.0576917647058824,597.140225851865,2093.45205776775
0.0595752847765558,563.768656458709,0.0578681530933063,597.355334715333,2090.74593017861
0.059767623608364,564.442050155744,0.0580496610801217,598.177410158186,2087.31667495112
0.0599597703122576,564.4938496709,0.0582309548681542,598.34077123985,2085.57429104151
0.0601541699235353,564.873712782048,0.0584143408722109,598.853222086078,2082.76339211074
0.0603491930581543,564.994578317414,0.0585982812880324,599.091545201102,2081.33222197632
0.0605333961201042,565.20177637804,0.0587719854462475,599.415359395318,2080.54184511002
0.0607147911570467,565.59890599424,0.0589430121450304,599.939125450334,2077.33635748332
0.0608960567675656,565.529839974031,0.0591138876014199,599.968377212842,2078.30473280943
0.0610787666276877,565.926969590231,0.059286094979716,600.493090894147,2073.51425697422
0.0612684692231753,566.203233671066,0.0594648617647059,600.893639067304,2071.357946649
0.0614607368467652,566.410431731692,0.0596460131085193,601.222434223617,2065.99095931356
0.0616473375362823,566.686695812527,0.0598217937880325,601.621421826603,2066.18573259629
0.0618330986244615,567.239223974197,0.0599967528651116,602.313382853857,2064.17613100988
0.0620188799910073,567.135624943884,0.0601717004310345,602.308741205904,2060.71156040066
0.0622053598412458,567.567287570188,0.060347274974645,602.873014927612,2064.17587240988
0.0623997983286226,567.843551651023,0.0605303099137931,603.276874756256,2065.87385713351
0.0625887988764378,568.119815731858,0.0607081937373225,603.677752616418,2061.5693466442
0.0627826225645665,568.188881752067,0.060890584153144,603.86126986049,2063.79900488333
0.0629692020492958,568.344280297537,0.0610661262677485,604.132466117154,2065.47741337775
0.0631604240395496,568.620544378371,0.0612460042849898,604.534859078909,2062.04854018445
0.0633438052394792,568.84500894405,0.0614184762677485,604.877816402051,2063.64496854892
0.0635425120737445,569.069473509728,0.0616053286004057,605.229577401019,2059.89560717232
0.0637253930361996,569.276671570354,0.061777268356998,605.554051212514,2060.96552151758
0.0639112942932778,569.777400216867,0.0619520174188641,606.192611323786,2061.50947982291
0.0640930108878517,569.673801186554,0.0621228033468559,606.185910328528,2062.91604832254
0.0642831247938063,570.226329348224,0.0623014502535497,606.88225963843,2062.37647301599
0.0644686748477816,570.554392944215,0.0624757778144016,607.337278585909,2063.77611315567
0.0646537688977245,570.554392944215,0.062649646678499,607.442884809212,2064.80945599003
0.0648387387546054,570.934256055363,0.0628233686866126,607.952913129792,2066.09858296371
0.06502821912245,570.934256055363,0.0630012956389453,608.061093962644,2063.70102276169
0.0652065602820979,571.262319651355,0.0631687336713996,608.512370534592,2064.51929121196
0.0653929223706,571.53858373219,0.0633436723123732,608.913161969991,2064.22911573637
0.0655885899407966,571.814847813025,0.0635273131085193,609.319377388292,2057.79373960602
0.0657763108766833,572.142911409016,0.0637034640212982,609.776361415746,2064.64620042949
0.0659641936416497,572.194710924172,0.0638797357251521,609.939073636302,2061.80746463799
0.0661566002165888,572.643640055529,0.0640602194726166,610.527796417255,2059.93566608546
0.066342775467962,572.747239085842,0.0642348270283976,610.744880568409,2063.46689853082
0.0665237906740788,573.196168217199,0.0644045659229209,611.327350126864,2066.3318849004
0.0666980261900885,573.144368702042,0.0645679202586207,611.371966816433,2062.54059223958
0.0668865610624527,573.420632782877,0.0647446508874239,611.774766951979,2058.88206722907
0.0670598835035956,573.351566762668,0.0649070939908722,611.800456036377,2059.91756151222
0.0672534353352587,573.904094924338,0.0650884655172414,612.501116860972,2059.76667204081
0.0674419528608567,574.024960459704,0.0652650879310345,612.738324783982,2057.92227256587
0.0676362058874111,574.301224540538,0.0654470513184584,613.144780404954,2051.72621684295
0.0678159507230123,574.905552217365,0.0656153949036511,613.893318816924,2056.14649714007
0.0680014729198157,575.060950762834,0.0657891196754564,614.165942433376,2052.68887596004
0.068186098644422,575.009151247678,0.065961975025355,614.216781956097,2051.46453101095
0.0683813642519115,575.561679409347,0.0661447594320487,614.91937225848,2056.64507117146
0.068562410825695,575.786143975026,0.0663142038286004,615.263430125984,2052.74499787547
0.0687429388039247,575.734344459869,0.0664831342799189,615.312015268392,2054.20144899777
0.0689168680519978,576.010608540704,0.0666458629310345,615.707455646055,2050.66811904232
0.0691165301217542,576.269606116487,0.0668326346348884,616.099361705888,2055.11435359735
0.0692827971211791,576.390471651852,0.0669881406693712,616.324415761888,2052.55654007011
0.0694860967294719,576.770334763,0.0671782496703854,616.847854035032,2052.52213917244
0.0696787223648456,576.994799328678,0.0673583439148073,617.199059757061,2053.37539704367
0.0698608195295807,577.150197874148,0.0675285648073022,617.470383689296,2056.59396859436
0.0700547276453867,577.599127005505,0.0677097944979716,618.062676536088,2056.56203374299
0.0702361872501664,577.650926520661,0.0678793598630831,618.222925160998,2058.98737550413
0.0704279503475473,578.099855652018,0.0680585221095335,618.814243581802,2062.44560172251
0.0705996639104125,578.099855652018,0.0682189250507098,618.913511167708,2061.33761473413
0.0708050517153418,578.376119732853,0.0684107503549696,619.328070801456,2065.45748804531
0.0709773027959251,578.583317793479,0.0685715987068966,619.649601133177,2059.34425168187
0.0711602733624888,578.531518278322,0.0687424286004057,619.699979267823,2063.89726032833
0.071348447474707,579.084046439992,0.0689180863336714,620.400794110857,2066.32892983931
0.0715346395919398,579.256711490514,0.0690918635395537,620.6936315782,2061.3595364056
0.0717340197940159,579.412110035983,0.0692779159989857,620.975669806197,2060.87252144422
0.071907526678493,579.964638197653,0.0694397965010142,621.668460891433,2065.71905692709
0.07209927397463,580.292701793645,0.0696186646805274,622.131384285743,2061.69002424335
0.0722754891665469,580.189102763331,0.069783015796146,622.122553974651,2062.08663166727
0.0724410340378192,580.240902278488,0.0699373903904665,622.274153230579,2064.16449034406
0.0726425525659342,580.689831409845,0.07012527913286,622.872623012538,2062.9040291875
0.0728134578832689,580.96609549068,0.070284597540568,623.268245816297,2061.33997135298
0.072991572676423,581.121494036149,0.0704506096348884,623.53846580192,2057.13520958212
0.0731826046243731,581.173293551306,0.0706286305527384,623.705068911516,2052.9401647745
0.0733659375849884,581.622222682662,0.0707994470588235,624.293482370041,2050.57616480059
0.0735506961730215,581.898486763497,0.0709715623478702,624.69752556698,2051.3622728324
0.0737258196390891,582.122951329176,0.0711346745182556,625.040443046645,2050.04915494249
0.0739180852537964,582.606413470637,0.0713137224645031,625.671564010968,2046.94029201904
0.0740909240304313,582.606413470637,0.0714746517494929,625.772260990732,2044.23977499583
0.0742784673086623,582.779078521158,0.0716492430273833,626.067015253264,2045.74073550098
