Repository: renankin/waam-in718-data

## About

This repository contains CSV data with the results from tensile tests and temperature measurements reported in the following paper:

> **Wire-arc directed energy deposition of Inconel 718: Effects of heat input and build interruptions on mechanical performance** \
R.M. Kindermann, M.J. Roy, R. Morana, J.A. Francis, P.B. Prangnel \
Additive Manufacturing, Volume 76, 2023, 103765, ISSN 2214-8604 \
https://doi.org/10.1016/j.addma.2023.103765

If you have used the data contained within this repository, please cite the main work.

File: CSV_export_tensile/AS-L4#36.csv (part 1 of 4)
eng_strain,eng_stress_MPa,true_strain,true_stress_MPa,hardening_rate_MPa
NaN,NaN,NaN,NaN,NaN
2.43815437217521e-06,NaN,NaN,NaN,NaN
6.75611457483516e-05,NaN,6.75588635968289e-05,7.03479370646919,NaN
0.000132414600833242,14.6320262700406,0.000132405834793881,14.6339637639585,NaN
0.000190011785057731,22.1170562101603,0.000189993735105004,22.121258711491,NaN
0.000244466191483328,28.5879853196832,0.000244436314493129,28.5949741155765,NaN
0.000302049408879901,35.3164638465005,0.000302003801140783,35.3271311635291,NaN
0.000356227855908831,41.7391024402807,0.000356164421830438,41.7539710712506,NaN
0.000402740468633089,47.8559011010238,0.000402659390458906,47.87517460906,NaN
0.000445181465216882,53.6507629901487,0.000445082401348198,53.6746473154267,NaN
0.00049207759283032,59.2524628163029,0.000491956562354161,59.2816196255748,NaN
0.000535654659088891,64.693194256648,0.000535511247342494,64.7278474675629,NaN
0.00058346093922057,71.2124138819136,0.000583290792066373,71.2539635438013,NaN
0.000621714110778715,75.8322065546327,0.000621520926626912,75.8793525074992,NaN
0.000664531886327646,81.2246474792351,0.000664311182784548,81.2786238474407,NaN
0.000710436164345962,86.8263473053892,0.000710183924034223,86.888031882533,NaN
0.000754891224713283,92.0095293284399,0.000754606437645839,92.0789865147199,NaN
0.000794287065137178,97.0478398042624,0.000793971786103189,97.1249236481185,NaN
0.00083348961252061,101.667632476982,0.000833142452942702,101.752371392581,NaN
0.000877193990489689,106.593265082738,0.000876809480684469,106.686768054295,NaN
0.000916684619522989,111.2613482712,0.000916264720767436,111.363339837907,NaN
0.000956694360606081,115.784559912433,0.000956237020222971,115.895330347947,NaN
0.000998573848597584,120.404352585152,0.000998075605392793,120.524585222901,NaN
0.00104138329925996,124.975854742129,0.00104084143583096,125.106002510068,NaN
0.00108343458552729,129.595647414848,0.00108284809385533,129.736055821391,NaN
0.00112815216338258,133.861309638787,0.00112751627793622,134.012325564849,NaN
0.00116302670945023,138.223552894212,0.00116235091781177,138.384310578103,NaN
0.00119984788467797,142.231665700856,0.00119912864246824,142.402322064082,NaN
0.00124010632681193,146.432940570472,0.00123933803007519,146.614532986527,NaN
0.00127055355932537,149.925954542528,0.00126974708918849,150.116443497707,NaN
0.00130781343973907,154.23990728221,0.00130695899662951,154.441624305898,NaN
0.00134266811753725,158.038761187303,0.00134176754472388,158.250954793284,NaN
0.00137709254660789,162.207842379757,0.00137614522426757,162.431217590499,NaN
0.00141351208906304,165.797437383298,0.00141251402126005,166.031794065375,NaN
0.0014548203007243,169.435322902582,0.0014537630749287,169.68182085,NaN
0.0014889569279819,173.395145193484,0.00148784953072336,173.653323096198,NaN
0.00152683398254938,177.145708582834,0.00152566955665025,177.416180670561,NaN
0.00155882846693678,180.896271972185,0.00155761475499093,181.178258230498,NaN
0.00159654328108982,184.582448007211,0.00159527016074669,184.877141874384,NaN
0.00163047097151003,188.12375249501,0.00162914319678507,188.430482812505,NaN
0.00167428230115907,192.550383104758,0.00167288225304641,192.872766803272,NaN
0.00170576063213046,196.043397076814,0.00170430747472129,196.377800185737,NaN
0.00173893884247311,199.117893245767,0.00173742863883848,199.464147084563,NaN
0.00177741888046179,202.707488249308,0.00177584114078299,203.067784366133,NaN
0.00181410812175864,206.152211705621,0.00181246461498574,206.526194107195,NaN
0.00185659662918791,210.047646642199,0.0018548752838994,210.437620394924,NaN
0.00188818027569115,213.395789067027,0.00188639990407052,213.798718786859,NaN
0.00192249727914739,217.033674586311,0.00192065164635727,217.450921235187,NaN
0.0019636318009757,220.526688558367,0.00196170639616282,220.959721776984,NaN
0.00200039935048402,223.713862597386,0.00199840121597096,224.16137966282,NaN
0.00203110871987988,227.206876569442,0.00202904880736324,227.668358437659,NaN
0.0020804266286536,230.587212671431,0.00207826553798289,231.0669324489,NaN
0.0021172076329754,234.192904513554,0.00211496950738916,234.688739518578,NaN
0.00215499667841157,237.685918485609,0.00215267800362977,238.198130850451,NaN
0.00218870833643425,240.712124138819,0.00218631660357791,241.238972771603,NaN
0.00223278901845481,244.30171914236,0.00223030004926108,244.847193338051,NaN
0.0022717507244232,247.537183697122,0.00226917420015556,248.099526473507,NaN
0.00231442212991406,250.676067220398,0.00231174798029557,251.256237457813,NaN
0.00235295201615338,254.169081192454,0.00235018815919108,254.767128844489,NaN
0.00239682007852249,257.452836262958,0.00239395228675136,258.069904390186,NaN
0.00243877971525097,260.640010301977,0.00243581071817475,261.275653872084,NaN
0.00247880268625522,263.714506470929,0.00247573552242675,264.368202697974,NaN
0.00252053423664944,266.853389994205,0.00251736301788955,267.526003099851,NaN
0.00255947246669308,269.9761766789,0.00255620259528131,270.667173269773,NaN
0.00259882342531048,273.259931749404,0.002595452323049,273.970086061234,NaN
0.00264379841522633,276.350524756938,0.00264030972776769,277.081139836337,NaN
0.00268299381937376,279.376730410147,0.00267940101633394,280.126296451115,NaN
0.00272435341692856,282.4512265791,0.00272064909255898,283.220723543346,NaN
0.00276980203518362,285.590110102376,0.00276597320197044,286.381138170566,NaN
0.00281290977883186,288.664606271328,0.00280896095151672,289.476593765112,NaN
0.00286123442509179,291.642521408795,0.00285714888514389,292.476979030871,NaN
0.00290468063568827,294.620436546262,0.00290047020222971,295.476214823176,NaN
0.00294568390952099,297.453480136501,0.00294135388384755,298.32968406677,NaN
0.00299541484809818,300.318717403902,0.00299093753176044,301.218296549175,NaN
0.00304856461924841,303.361019895692,0.00304392716878403,304.285835567806,NaN
0.00309516530177478,306.016998261541,0.00309038513870884,306.964171456314,NaN
0.00313652965629707,308.85004185178,0.00313162100855587,309.818759167397,NaN
0.00318400029239729,311.618698087696,0.00317894209748509,312.610892113523,NaN
0.00322985044606616,314.451741677934,0.00322464568317345,315.467373776059,NaN
0.00327832446597043,317.059429528041,0.00327296247601763,318.098853213029,NaN
0.00332261082232765,319.473955315176,0.00331710314752398,320.535442936558,NaN
0.00336686536715325,322.306998905415,0.00336121016593207,323.392163177621,NaN
0.00341235876339274,324.608846822484,0.00340654987814364,325.716528665614,NaN
0.00346714427399153,327.184340995428,0.00346114758620689,328.31873630985,NaN
0.00351161747938145,329.743738329792,0.00350546614726472,330.901672205028,NaN
0.00354787447312055,332.109973601185,0.00354159561317086,333.288258098793,NaN
0.00363591653530726,334.782048805615,0.00362932256935442,335.999288392591,NaN
0.00368326808633634,337.293155624235,0.00367650146486907,338.535496740086,NaN
0.00372478800925302,339.86864979718,0.00371786816437646,341.134588468665,NaN
0.00377964733850145,342.428047131543,0.00377252241897848,343.722304388512,NaN
0.00383614286742429,344.890863434421,0.00382880363494944,346.213914060225,NaN
0.00388531689287186,347.047839804262,0.00387778854290899,348.396230638889,NaN
0.00393875357920725,349.929173910244,0.00393101699766658,351.307458696452,NaN
0.00399107568576329,352.134440795828,0.00398313247083225,353.539836000608,NaN
0.00404808224364173,354.597257098706,0.00403991080373347,356.032695958811,NaN
0.00410758726993854,356.754233468547,0.00409917416385792,358.219632616439,NaN
0.00416789900059578,359.522889704462,0.00415923736842106,361.021344797153,NaN
0.00421339735838178,361.374026141266,0.0042045458542909,362.896638508397,NaN
0.00426030604802574,363.740261412659,0.00425125663728286,365.289906248265,NaN
0.00432130758815541,365.848947266757,0.00431199754990925,367.429893098699,NaN
0.00437794104067923,367.941536282274,0.00436838573502723,369.552362634535,NaN
0.00443532953639214,370.259481037924,0.00442552245009074,371.901703850301,NaN
0.00448711673924151,372.464747923508,0.00447707964480166,374.136040728693,NaN
0.00454733536443785,374.8309831949,0.0045370274721286,376.53546538047,NaN
0.00461246774380553,377.13283111197,0.00460186291158932,378.872344130604,NaN
0.00466188696136616,378.887386517288,0.00465105402126005,380.653716684319,NaN
0.00472729807557104,381.140943918614,0.00471615949183303,382.942710769322,NaN
0.00478611954208752,383.346210804198,0.00477470248638839,385.180951595113,NaN
0.00485794661515149,385.760736591333,0.00484618486906922,387.634741655916,NaN
0.00491328182822404,387.772841413946,0.00490125105003889,389.678078669144,NaN
0.00498156873007893,389.865430429464,0.00496920177080632,391.80757186663,NaN
0.00504127990870273,392.183375185114,0.00502861520352606,394.160481354962,NaN
0.00510526526537691,394.388642070697,0.00509227758361421,396.40210070612,NaN
0.0051701186516262,396.336359538987,0.0051567994762769,398.385465543757,NaN
0.00523198256054824,398.348464361599,0.00521834329271454,400.43261658016,NaN
0.00530268463584416,400.392762861374,0.00528867490795955,402.515919413302,NaN
0.0053665234848348,402.758998132767,0.00535217500907441,404.920413754975,NaN
0.00542825012456305,404.400875668019,0.005413570274825,406.596064771737,NaN
0.00550075626576962,406.718820423669,0.00548568235934664,408.956081523521,NaN
0.0055696171298274,408.87579679351,0.00555416416385792,411.153078435303,NaN
0.00563895153503902,411.032773163351,0.005623112164895,413.350567050532,NaN
0.00570993087938398,413.125362178868,0.00569369101374125,415.48427944143,NaN
0.005782958196487,415.185757517224,0.00576630108115116,417.586759396722,NaN
0.00585252100247469,416.988603438285,0.00583546152968629,419.4290379977,NaN
0.0059190521035053,418.984611422317,0.00590160333419756,421.464603167892,NaN
0.00599671303526805,421.254265662224,0.00597880431164118,423.780406608283,NaN
0.00606563580323516,422.944433713219,0.00604731388644024,425.509860613129,NaN
0.00614259256603189,424.892151181508,0.00612380374643505,427.502090550721,NaN
0.00621685519835435,427.000837035606,0.006197610274825,429.655439409033,NaN
0.00629877148228131,429.109522889704,0.0062790171298937,431.812385715257,NaN
0.00637336695611768,431.008949842251,0.00635314293751621,433.755928040967,NaN
0.00644918477081124,433.053248342026,0.00642847775991704,435.846088756183,NaN
0.0065237857447773,435.065353164638,0.00650259795436868,437.90362631366,NaN
0.00660426797373748,437.318910565965,0.00658255534093856,440.207081841325,NaN
0.00669282197185628,438.912497585474,0.00667052447238787,441.850060793037,NaN
0.00678323108449264,440.811924538021,0.00676032848327716,443.802053686962,NaN
0.006856202675807,442.502092589016,0.00683280579984444,445.535976620275,NaN
0.00693756667409429,444.610778443114,0.0069136124837957,447.695295362584,NaN
0.00702065148646724,446.300946494109,0.00699612145709101,449.434269897524,NaN
0.00710729444812475,448.152082930912,0.00708215666839513,451.337231741843,NaN
0.00719252420233141,450.260768785011,0.00716678136375421,453.499280261857,NaN
0.00728240951496328,451.999227351748,0.00725602080891885,455.290870825771,NaN
0.00736599959396766,454.059622690104,0.00733900310863366,457.404225686476,NaN
0.00746306183693513,456.007340158393,0.00743535097744361,459.410551136091,NaN
0.00754187819612628,457.55263666216,0.00751358042260825,461.003442916182,NaN
0.0076222871360645,459.194514197412,0.0075933842831216,462.69462663593,NaN
0.00771431085627006,461.093941149958,0.00768470770806326,464.650963145932,NaN
0.00781000095079554,463.041658618247,0.00777966076225046,466.658014412314,NaN
0.00789757990183126,464.586955122014,0.00786655724656469,468.256067721439,NaN
0.00799556843799909,466.438091558818,0.00796377324863883,470.167529241966,NaN
0.00808369822775412,468.337518511364,0.008051200158154,472.123417679745,NaN
0.00817999306306838,470.124267593845,0.00814671825512056,473.969880841542,NaN
0.0082764106029678,471.766145129097,0.00824234892662691,475.670675454764,NaN
0.00836892515665966,473.408022664349,0.00833409986777288,477.369938974589,NaN
0.00846414514283511,475.371836971219,0.00842852512056002,479.395453196159,NaN
0.00855474858296512,476.756165089176,0.00851836408089188,480.834694216893,NaN
0.00865464612147515,478.446333140171,0.00861740936479129,482.587116841617,NaN
0.00875907999341541,480.039920159681,0.00872094179414052,484.244628220392,NaN
0.00885233659808082,481.520829309124,0.00881338437645838,485.783413769155,NaN
0.00895689330951388,483.178803682957,0.008917018268084,487.506584676963,NaN
0.00905232724928151,485.01384328118,0.00901160053150117,489.404347310993,NaN
0.00917109408026673,486.398171399137,0.0091292949649987,490.858974789508,NaN
0.00926960890893058,488.201017320198,0.00922690975110189,492.726449819699,NaN
0.00936877798955082,489.84289485545,0.009325163189007,494.43212418711,NaN
0.00947254343155146,491.388191359217,0.00942796021519316,496.042887343619,NaN
0.00956743773739221,492.981778378726,0.00952195964739435,497.698350849034,NaN
0.00967457506427549,494.414397012427,0.00962807602800104,499.197646209182,NaN
0.00977737519503119,495.911403000451,0.00972988595799844,500.760114851081,NaN
0.00988910494067197,497.344021634151,0.00984052773658284,502.262308855707,NaN
0.00998554375096217,498.776640267851,0.00993601763287529,503.757196231204,NaN
0.0100963141486752,500.370227287361,0.0100456868498833,505.422122292698,NaN
0.0102069871831612,501.915523791127,0.0101552476613949,507.038569109493,NaN
0.0103250038373173,503.557401326379,0.0102720650687062,508.756633427384,NaN
0.0104339215539924,504.941729444337,0.0103798638916256,510.210251838696,NaN
0.0105506620096831,506.326057562295,0.0104953921908219,511.66813266233,NaN
0.0106676381399939,507.66209516451,0.0106111403318641,513.077650693116,NaN
0.0107760002177859,508.998132766725,0.0107183528960332,514.483096756271,NaN
0.0108926164424406,510.382460884682,0.0108337192066373,515.941861270048,NaN
0.0110256388348076,511.718498486897,0.0109652995929479,517.360521836304,NaN
0.0111359364188612,513.151117120598,0.0110743883873477,518.86553533412,NaN
0.0112479875360023,514.43886420707,0.0111851993129375,520.225266139706,NaN
0.0113666679721307,515.726611293542,0.0113025527949183,521.588704448508,NaN
0.0114826601087183,517.207520442985,0.011417234729064,523.146438605905,NaN
0.0116088662779119,518.607945399524,0.0115420003837179,524.628395688329,NaN
0.0117222120257918,519.879595647415,0.0116540391392274,525.973734495477,NaN
0.0118445203285586,520.958083832335,0.0117749230230749,527.128582446614,NaN
0.0119674568053234,522.455089820359,0.0118964130412237,528.707548540506,NaN
0.0121016986131706,523.88770845406,0.0120290585169821,530.227639608915,NaN
0.0122230097220242,524.821325091752,0.0121489119263676,531.236221250674,NaN
0.0123466735035838,526.092975339643,0.0122710749546279,532.588473538691,NaN
0.0124732152969596,527.219754040306,0.0123960656209489,533.795879541261,NaN
0.0126129251074942,528.620178996845,0.0125340447498055,535.287625724842,NaN
0.0127323878190402,529.698667181765,0.0126520124967591,536.442996039552,NaN
0.0128660286569073,531.131285815466,0.0127839644542391,537.964836159348,NaN
0.0129892777122664,532.209774000386,0.0129056405237231,539.12279455606,NaN
0.0131222123210266,533.33655270105,0.0130368619393311,540.335108184157,NaN
0.0132637357038308,534.366750370227,0.0131765425200933,541.454449716053,NaN
0.0133920163658392,535.445238555148,0.0133031359605911,542.615929952889,NaN
0.0135149234147807,536.572017255811,0.0134244114337568,543.823746975538,NaN
0.0136492067452108,537.392956023437,0.0135568953590874,544.727943583621,NaN
0.0137851520009176,538.5197347241,0.0136910010630023,545.943311122766,NaN
0.0139231773496442,539.598222909021,0.013827140316308,547.111144664136,NaN
0.0140590964861085,540.982551026978,0.0139611840290381,548.588276909168,NaN
0.0141965998117273,541.803489794604,0.0140967717915478,549.495257115816,NaN
0.0143446168154722,543.139527396819,0.0142427062224527,550.930655794663,NaN
0.0144890385788983,544.024853518769,0.0143850754731657,551.907250609282,NaN
0.0146362510133975,545.103341703689,0.0145301748768473,553.081611041106,NaN
0.014770015431028,546.020861502801,0.0146620010370755,554.08559805286,NaN
0.01491285116566,546.89009078617,0.0148027478869588,555.045781314038,NaN
0.0150494128636833,547.759320069538,0.0149372939331086,556.002776227195,NaN
0.0151956949185321,548.692936707231,0.0150813967850661,557.030707177387,NaN
0.0153530012150966,549.819715407894,0.0152363364791289,558.261098166635,NaN
0.0154999673624223,550.688944691263,0.0153810698988852,559.224605360824,NaN
0.0156478174373307,551.71914236044,0.0155266526834327,560.352342776777,NaN
0.0157787089845562,552.797630545361,0.0156555193155302,561.520063485088,NaN
0.015918375885511,553.715150344472,0.0157930072336012,562.529396241158,NaN
0.0160669298686957,554.600476466422,0.0159392228415867,563.511203426953,NaN
0.0162209537898421,555.469705749791,0.0160907997148042,564.479954178415,NaN
0.0163706165581552,556.194063485931,0.0162380627171377,565.299303231182,NaN
0.0165272669409555,557.111583285043,0.0163921780658543,566.319115137893,NaN
0.0166782832433818,557.884231536926,0.016540728026964,567.188782767515,NaN
0.0168262520151905,558.801751336037,0.0166862588281048,568.204290430547,NaN
0.0169908322160637,559.670980619406,0.0168481024889811,569.180256347311,NaN
0.017148054749919,560.556306741356,0.0170026863624579,570.168756979769,NaN
0.0172968815175625,561.377245508982,0.0171489933627171,571.087321211206,NaN
0.0174493956686235,562.085506406542,0.0172989031112263,571.893558807428,NaN
0.0176066668269064,562.970832528491,0.0174534651024112,572.882872410087,NaN
0.017778183145724,563.84006181186,0.0176219996370236,573.864113695648,NaN
0.0179274260702322,564.500032193677,0.0177686248898107,574.620064787473,NaN
0.0180790437819291,565.176099414075,0.017917561265232,575.393942859882,NaN
0.0182497284421315,565.884360311635,0.0180852008555872,576.211596216971,NaN
0.0184002082260122,566.769686433584,0.0182329727249157,577.198366680154,NaN
0.0185604239462018,567.333075783916,0.018390281332642,577.863018189168,NaN
0.0187410787645379,568.202305067285,0.0185676284936479,578.851029220743,NaN
0.0188816760551276,569.119824866396,0.0187056297899922,579.865761036074,NaN
0.0190509303469124,569.747601571051,0.018871733704952,580.601823443902,NaN
0.0192018856384004,570.455862468611,0.0190198559502204,581.409690701488,NaN
0.0193693599476326,571.019251818943,0.0191841615245009,582.079529244452,4974.11214130398
0.0195482126389461,572.210417873929,0.0193596003889033,583.396108796749,4918.87336829202
0.0196975900901648,572.661129354195,0.0195061030334457,583.941173540784,4863.37328203069
0.0198548877853291,573.079647157298,0.0196603502981592,584.458079243662,4813.6122967274
0.0200198383648167,573.64303650763,0.0198220764843142,585.127277377615,4760.33693824514
0.0201933061249273,574.463975275256,0.0199921251490796,586.064302185732,4709.05011014583
0.0203622440465525,575.284914042882,0.020157705470573,586.999005858923,4655.60420448569
0.0205227937573849,575.96098126328,0.0203150388903293,587.781309694047,4606.15443298722
0.0206947138858851,576.620951645097,0.0204834875032409,588.553957259999,4558.24170825586
0.0208704784893572,577.345309381237,0.0206556736323568,589.39478224161,4512.22421470229
0.0210345255446682,577.908698731569,0.0208163540316308,590.064734017524,4462.50779297999
0.021212787154159,578.568669113386,0.0209909280010371,590.841723145354,4421.02223886711
0.0213512526337529,578.98718691649,0.0211265080632616,591.349288616049,4377.2694342515
0.0215606735631848,579.904706715601,0.0213315300492611,592.40784279485,4333.86094459488
0.0216966589868655,580.371515034447,0.0214646365569095,592.96363788184,4297.37161211829
0.0218682468051614,580.838323353293,0.0216325664506093,593.540239162279,4257.43883344436
0.0220496512216768,581.49829373511,0.0218100730101115,594.32012829797,4218.15056911846
0.0222155991038833,582.174360955508,0.02197242756028,595.107713167055,4174.4385941421
0.022396956131036,582.73775030584,0.0221498274565725,595.789302135338,4141.28831292946
0.0225566863622273,583.4460112034,0.0223060463831994,596.606619887407,4104.35201154246
0.0227331805067126,583.912819522246,0.0224786323308271,597.187015048629,4065.1775045668
0.0229004589221748,584.476208872577,0.0226421791288566,597.860982284852,4031.22663866766
0.0230676916214572,584.943017191424,0.0228056544983147,598.43630232812,4001.56925142982
0.0232463936781482,585.602987573241,0.0229803120041483,599.216145161468,3967.71610064796
0.0234053630681716,586.069795892087,0.0231356578169562,599.78697224823,3932.40884464648
0.0235880354954572,586.745863112485,0.0233141365828364,600.586045358395,3903.68409826544
0.0237638108161304,587.148284077007,0.0234858465128338,601.101164820829,3875.44079138567
0.0239338884880627,587.824351297405,0.0236519625097226,601.893273771925,3845.30853614712
0.0241023178011759,588.436031163479,0.0238164413533835,602.618703392244,3812.64182321116
0.0242718363757883,588.886742643745,0.0239819565983925,603.180105305065,3784.06362356672
0.024470175556778,589.772068765694,0.0241755770547057,604.203894826875,3753.58675778984
0.0246266753417428,590.029618182989,0.0243283270676692,604.560086031994,3729.53404389674
0.0248045007437154,590.59300753332,0.0245018634171636,605.242372227914,3705.8926627221
0.0249870746744201,590.850556950615,0.0246800024371273,605.614183938563,3681.19355943397
0.0251643694533499,591.462236816689,0.0248529601763028,606.346011061649,3651.90590583797
0.0253348511054075,591.977335651278,0.0250192432460462,606.974993307779,3629.16587929641
0.0255093700255757,592.589015517352,0.0251894355198341,607.705587987276,3604.3237883533
0.0256944907214642,592.846564934647,0.025369935079077,608.079455496612,3581.26618730512
0.0258711671459733,593.570922670787,0.0255421707803993,608.927295224193,3560.01613582378
0.0260381170976836,594.086021505376,0.0257048972258231,609.55490289943,3533.70906406094
0.0262196719155532,594.536732985641,0.0258818290121857,610.12529106627,3511.40296657978
0.0263917888143499,595.309381237525,0.0260495343012704,611.020660706347,3491.02614510705
0.0265701030585435,595.727899040628,0.0262232484314234,611.556450712987,3471.87566004729
0.0267527798004317,596.130320005151,0.0264011812289344,612.07846318861,3453.82974467869
0.0269267257619452,596.29128839096,0.0265705805548354,612.3474603877,3435.2003541251
0.0271075908854639,596.99954928852,0.0267466877625097,613.182768829439,3414.28759218154
0.0272811529645918,597.466357607366,0.0269156548872181,613.76592870045,3396.07658070965
0.0274647515427284,597.836584894727,0.027094361731916,614.256018162014,3374.87653501372
0.0276497974769727,598.287296374992,0.0272744450609282,614.829818952806,3356.79097456294
0.0278181091756919,599.059944626875,0.0274382147783251,615.72465956929,3339.71575122853
0.028001585486348,599.31749404417,0.027616709333679,616.099334087111,3322.54217565934
0.028181371497163,599.832592878758,0.0277915828882551,616.736698014781,3302.28781921152
0.0283584706891675,600.299401197605,0.0279638131449313,617.322974171192,3289.35714230254
0.0285360790534714,600.75011267787,0.0281365087892144,617.893165384628,3271.58258371624
0.028713347921105,601.120339965231,0.0283088445942442,618.380517429105,3257.97760217179
0.0288909269849638,601.426179898268,0.0284814521908219,618.801939748554,3239.73936357927
0.0290795910448391,602.037859764342,0.028664801814882,619.544874519799,3228.00623114279
0.0292526363209102,602.295409181637,0.0288329430645579,619.914137744181,3211.1235471389
0.0294351828701529,603.019766917777,0.0290102856883588,620.769764031319,3195.07614151095
0.0296088585634835,603.679737299594,0.0291789811511538,621.554005258939,3180.27600509322
0.0297910653194677,604.098255102698,0.0293559324604615,622.094985679839,3167.45498506339
0.02998061632862,604.194836134183,0.0295399829660358,622.308969704056,3149.31965174244
0.0301435922897342,604.661644453029,0.029698202514908,622.888318536662,3136.56981809821
0.0303313903202851,605.176743287618,0.0298804886699507,623.532595301034,3124.3046928649
0.0305146642126641,605.579164252141,0.0300583514389422,624.058209103481,3109.68574706039
0.0307049307328773,606.045972570987,0.0302429669172932,624.654572179718,3100.2766670919
0.0308694039828104,606.142553602473,0.0304025277417682,624.853812960799,3084.96399626934
0.0310568458819156,606.657652437061,0.0305843401607467,625.498525651884,3073.66694551534
0.0312314140645968,607.124460755908,0.0307536357791029,626.08581617852,3059.1114369986
0.0314118840153996,607.784431137724,0.0309286247861032,626.876085194988,3047.76646901501
0.0315978445783276,608.251239456571,0.0311089056261343,627.470667585495,3037.61994753061
0.0317835562329956,608.718047775417,0.0312889127301011,628.065272076926,3021.89408897961
0.0319537547139861,608.862919322645,0.0314538547316567,628.318375701122,3010.17471702307
0.032128752359263,NaN,NaN,NaN,3002.12760039848
0.0323195408339583,609.84482647608,0.0318082517241379,629.554731247752,2990.34811504998
0.0324909439800156,609.941407507565,0.0319742748509204,629.758979609986,2978.07702438718
0.0326825582141941,610.456506342154,0.0321598420534094,630.407786647915,2968.82107612018
0.0328705793785746,610.826733629515,0.0323418961109671,630.90496226384,2956.16478291704
0.0330381860957116,611.325735625523,0.0325041556650246,631.522829044217,2945.140152736
0.0332263562856057,611.534994527075,0.0326862912885662,631.854074136347,2933.61163083205
0.0334128479422522,612.211061747473,0.032866769484055,632.666776862206,2921.97655728984
0.0335940112322415,612.661773227738,0.0330420599429609,633.243539719116,2910.94046044346
0.0337741238062974,613.032000515099,0.0332163032927145,633.736619197718,2896.2007957404
0.0339542464815776,613.22516257807,0.0333905260565206,634.046760896951,2888.84646194679
0.0341343960366653,613.740261412659,0.0335647444646098,634.689914559365,2880.15547341393
0.0343279466481297,614.110488700019,0.0337518889032927,635.19164079217,2871.03382789739
0.0345014665098626,614.416328633056,0.0339196358050298,635.614593018503,2860.9290100273
0.0346857818983755,614.883136951903,0.0340977882551206,636.210839333205,2850.08385737313
0.0348589253094733,615.18897688494,0.0342651133782733,636.633803481383,2839.64161437346
0.03504683134818,615.446526302234,0.0344466733730879,637.015976913372,2835.61395239272
0.0352268041478223,615.961625136823,0.0346205371532279,637.659984668092,2825.93063327701
0.0354129888353665,616.412336617088,0.034800370158154,638.241339811692,2817.1013369506
0.0355862745570721,616.830854420192,0.0349677151931553,638.781566560862,2807.03445053392
0.0357589029448684,617.345953254781,0.0351343975887996,639.421567280626,2798.01070751619
0.0359562939754767,617.394243770523,0.0353249556650246,639.593452698304,2790.73810684386
0.0361339985229723,617.651793187818,0.035496477676951,639.970022170578,2785.92795050664
0.0363221333981214,618.05421415234,0.035678035079077,640.503261766053,2776.21116509365
0.0365128027188033,618.521022471187,0.0358620046927664,641.10495854211,2777.83928143747
0.0366861358831987,618.93954027429,0.0360292179414052,641.646040352277,2768.57232658152
0.0368728837422634,618.987830790033,0.0362093409644802,641.81169711263,2761.36551412344
0.0370636498495502,619.64780117185,0.0363933061965258,642.614210304527,2753.77912924114
0.0372403685316043,620.114609490696,0.0365636946072077,643.207906079961,2750.39895212075
0.0374242781926653,620.468739939476,0.0367409855846513,643.689334672823,2740.25166152401
0.0376222474221164,620.774579872513,0.0369317950220378,644.129514709837,2734.58341683795
0.0377859854817317,621.241388191359,0.0370895837956961,644.715606266209,2730.62938710996
0.0379719476670692,621.402356577168,0.0372687590095929,644.99821434131,2726.14397595138
0.0381609608896725,621.708196510205,0.0374508410163339,645.43317868202,2720.26940376957
0.0383198899529882,622.110617474728,0.0376039164117189,645.949827874945,2712.81310036202
0.0385076146975427,622.31987637628,0.0377846967072855,646.2839303944,2708.99720358269
0.0386877939497032,622.883265726611,0.0379581799066632,646.981245165761,2701.10519925858
0.0388729367675344,623.04423411242,0.0381364108633653,647.263793228449,2694.65934418803
0.0390529393722874,623.607623462752,0.0383096630541872,647.961334173939,2690.22418299199
0.0392347881739536,623.816882364304,0.038484661731916,648.292205603203,2681.12485975606
0.039421310587664,624.331981198893,0.0386641261602282,648.943966139546,2674.64062585397
0.0396027002844521,624.686111647672,0.0388386212081929,649.425368499115,2668.50386032123
0.03979094457744,624.895370549224,0.039019678117708,649.760547605447,2663.74266404438
0.0399663574387656,625.152919966518,0.039188364013482,650.138005019788,2660.3665468355
0.040153010588591,625.71630931685,0.0393678278973295,650.840702910304,2655.56304776847
0.0403301308779251,626.022149249887,0.0395380963183822,651.269704461615,2649.88487176357
0.0405040942834463,626.327989182924,0.0397053017630283,651.696837109151,2643.00821635607
0.0406896154893008,626.633829115962,0.0398835852216749,652.131318675278,2638.72773030422
0.040876836686325,626.843088017513,0.0400634701322271,652.466450554357,2634.62079757216
0.0410660358487986,627.197218466293,0.0402452226341716,652.953721924097,2625.6843377942
0.0412356302222148,627.50305839933,0.040408113896811,653.378542478794,2622.23239216881
0.0414176657291112,627.760607816625,0.0405829250453721,653.760986829077,2615.94502774163
0.0416179776890548,628.581546584251,0.0407752520093337,654.741839365746,2614.96505873177
0.041794899305996,628.694224454317,0.0409450902774177,654.970436259646,2608.13818354411
0.0419698422958126,628.887386517288,0.0411130007778066,655.281690951244,2607.43325390287
0.0421599725086841,629.209323288906,0.041295456028001,655.736771060974,2601.65290004938
0.0423419149884734,629.611744253429,0.0414700228934405,656.270711204352,2596.79828284491
0.0425320794963482,629.82100315498,0.0416524459165154,656.608600129638,2592.36663109178
0.0426957383336803,630.17513360376,0.0418094156598393,657.080926212498,2583.86999388418
0.0428831380853001,630.641941922607,0.0419891257194711,657.685847400455,2584.19158495956
0.0430735144032217,630.947781855643,0.0421716571428572,658.124920225083,2576.02728145636
0.0432544206444858,631.366299658747,0.0423450778584392,658.675683164939,2574.63429703201
0.0434306065698185,631.511171205975,0.0425139446720249,658.938084427067,2568.06908335338
0.0436177307983721,631.977979524821,0.0426932641690433,659.543424906234,2565.64798667408
0.0437963812985633,632.187238426373,0.0428644333679025,659.87475177258,2560.76295365005
0.0439831846845784,632.444787843667,0.0430433827067669,660.261723750195,2557.28312439745
0.0441526601335844,632.798918292447,0.0432057049520353,660.738673864714,2550.68876117467
0.0443400549475872,633.008177193999,0.0433851595540576,661.075794553053,2545.35728141529
0.044524161790521,633.362307642779,0.0435614341457091,661.562233500284,2541.16759525782
0.0447058170596069,633.716438091559,0.0437353310085559,662.047249240546,2534.6473304149
0.0448972915039356,634.231536926148,0.0439185949442572,662.70681512051,2531.94431962448
0.045073101498178,634.440795827699,0.0440868365569095,663.037010212626,2527.46453728513
0.0452678762127359,634.794926276479,0.0442731934404978,663.530744419636,2523.31829383591
0.0454327837909538,635.100766209516,0.0444309468498833,663.955162006182,2518.74434494161
0.0456155072560727,635.358315626811,0.0446057141820068,664.340507483492,2510.47117059664
0.0457952180799417,635.776833429914,0.0447775702618616,664.892372167012,2513.35792814525
0.0459767173665455,635.921704977142,0.0449511066632098,665.159297474128,2506.34068681041
0.0461766485482145,636.179254394437,0.0451422314493129,665.555880238274,2501.42932823482
0.046342807694673,636.646062713283,0.045301043971999,666.150028767175,2496.67016181478
0.0465350298958882,636.807031099092,0.0454847357272492,666.4408653292,2499.75061666504
0.0467101592977521,637.322129933681,0.0456520638579207,667.091548146866,2489.89794649837
0.0468966809941656,637.515291996652,0.045830246020223,667.412643274321,2487.18249871787
0.0470733650503858,637.933809799755,0.0459990011148561,667.963500906443,2483.62982018815
0.0472624086910858,638.078681346983,0.046179529608504,668.235816761874,2486.0605090217
0.0474386428362656,638.400618118602,0.0463477962406015,668.685477027981,2482.2713927371
0.0476225013442215,638.593780181572,0.0465233123671247,669.005213336681,2480.51455123787
0.047804570921314,638.754748567381,0.0466970903811252,669.290145246597,2480.7874600425
0.0479831128504906,639.318137917713,0.0468674720767436,669.994612276784,2477.29237097478
0.0481621594978436,639.479106303522,0.0470383062743064,670.277801016851,2472.99233008341
0.0483430848016939,639.929817783787,0.0472109033186415,670.865999232041,2470.74668658409
0.0485328143947878,640.187367201082,0.0473918673839772,671.25746187134,2466.55505042364
0.0487238003854744,640.654175519928,0.0475739967332123,671.869281684082,2466.12659054161
0.0489062191725882,640.799047067156,0.0477479252009333,672.138105708608,2460.34724716984
0.0490704875391417,641.120983838774,0.0479045221415608,672.581103087317,2460.36888852377
0.0492587570699323,641.426823771811,0.0480839692247861,673.022711862125,2459.25142889065
0.0494396690363872,641.636082673363,0.0482563731915997,673.358358242538,2453.43600643234
0.0496091031971311,641.9419226064,0.0484178121856365,673.788085691546,2453.00048403412
0.0497921210702548,642.086794153628,0.0485921646357273,674.057657545737,2448.10615233679
0.0499801692612702,642.505311956732,0.0487712775732434,674.617836199594,2445.58398603676
0.0501603432393662,642.859442405512,0.048942860357791,675.10549269124,2441.68847376726
0.0503454971649224,643.213572854291,0.0491191549649987,675.596479962867,2435.39591274776
0.0505314909307246,643.471122271586,0.0492962179414052,675.986677450836,2431.12393039513
0.050713177363138,643.776962204623,0.0494691501425979,676.424937471208,2428.12094184149
0.0508916983441665,644.404738909278,0.0496390402903811,677.199590493401,2427.57899822124
0.0510702160835221,644.292061039212,0.0498088984962406,677.196195817382,2423.34030414151
0.0512304345851426,644.453029425021,0.0499613205600207,677.468638192176,2421.93921191895
0.0514035901219168,644.710578842315,0.0501260240082966,677.85101718439,2417.19884008147
0.0516023850079388,645.434936578456,0.0503150818511797,678.740918673352,2415.17734430737
0.051768683648433,645.177387161162,0.0504732076743583,678.57737121423,2415.29749657763
0.0519660694654949,645.628098641427,0.0506608604355717,679.178853264303,2404.61229027173
0.0521508760148013,645.837357542979,0.0508365222971221,679.518341501929,2408.42494670027
0.0523243149159163,646.561715279119,0.0510013509463314,680.392614081959,2399.63083368929
0.0525094193256916,646.561715279119,0.0511772360124449,680.512295506649,2399.93498751369
0.0526871551445345,646.964136243642,0.0513460903811252,681.05083606286,2396.08833586968
0.0528796552385153,647.334363531002,0.0515289390977443,681.565181498566,2398.07089349838
0.053063812486722,647.430944562488,0.0517038319678507,681.786098802853,2394.59129085535
0.0532456736883753,647.591912948297,0.0518765142857143,682.073380628373,2391.85875829845
0.0534349001939776,647.83336552701,0.0520561585169821,682.450276756275,2389.57107543463
0.0536093973314542,648.042624428562,0.052221790666321,682.783798969271,2386.61678820517
0.0537876772226058,648.557723263151,0.0523909850661136,683.442136742258,2387.22780339055
0.05396155038519,648.71869164896,0.0525559697433238,683.72455801419,2380.72910290898
0.0541505399280695,649.169403129225,0.0527352671765621,684.322276813456,2378.33351869228
0.0543312926077042,649.587920932329,0.0529067200933368,684.880872338934,2375.5221547216
0.0545097427958372,649.636211448072,0.0530759601503759,685.047714244968,2374.01961785647
0.0546990496709467,650.103019766918,0.0532554652579725,685.663037136381,2371.27750192257
0.0548824107225452,650.31227866847,0.0534293016852476,686.002984244267,2366.47288682851
0.0550511351112035,650.50544073144,0.0535892350531501,686.31650363972,2366.7373358071
0.0552342628543816,650.714699632992,0.0537627923774955,686.656446395731,2365.32918337553
0.055408833422141,650.923958534544,0.0539282116930257,686.990895723465,2361.27929597023
0.055592297371938,651.068830081772,0.054102028701063,687.263242093278,2353.35419064921
0.0557681137250094,651.583928916361,0.0542685718952554,687.921535565557,2359.13299870239
0.0559593575842683,652.002446719464,0.0544496974073114,688.488084781257,2355.13288044439
0.0561383855488096,652.259996136759,0.0546192236193933,688.876819277949,2353.34767199149
0.0563190984267077,652.517545554053,0.054790316178377,689.266745427266,2347.67951947808
0.0564969314728438,652.662417101281,0.0549586536427275,689.535840955153,2346.952434543
0.0566711777428086,652.919966518576,0.0551235683691989,689.921709992979,2347.17961488303
0.0568599420726159,653.338484321679,0.0553021929738139,690.48727269402,2345.71285082632
0.0570389438729775,653.17751593587,0.0554715499870366,690.434071606427,2349.76023227589
0.0572105719278631,653.853583156268,0.0556339036297641,691.260920605721,2347.22809410974
0.0574024950755374,653.740905286202,0.0558154244490536,691.26726438257,2346.04349647935
0.0575838132022461,654.207713605048,0.0559868847809179,691.879488380749,2344.17745735821
0.0577642448500568,654.465263022342,0.0561574776510241,692.269954721422,2340.74627043506
0.0579408107490218,654.932071341189,0.0563243873995334,692.879366540233,2340.62191669968
0.0581296193683201,655.125233404159,0.0565028395125745,693.207413860525,2337.97479007344
0.0583081653407984,655.334492305711,0.0566715626134301,693.545844236601,2335.83522964529
0.0584886924665045,655.543751207263,0.056842128934405,693.885648069963,2338.00213356061
0.0586658080017175,655.801300624557,0.0570094436349495,694.274413814274,2334.19234853644
0.0588403465068015,656.20372158908,0.0571742965257972,694.814975946434,2337.81385042789
0.0590278609485446,656.268108943403,0.0573513750064817,695.006211623079,2334.89130076775
0.059209700713825,656.622239392183,0.0575230646875811,695.500645668636,2335.03376847272
0.0593965548915127,656.928079325221,0.0576994581799326,695.947344048637,2327.87486373735
0.0595663444710615,657.233919258258,0.0578597154264973,696.382941290861,2325.67370758146
0.059743660468182,657.491468675552,0.0580270491314493,696.772415740831,2324.49593701542
0.0599222151968326,657.797308608589,0.0581955235416126,697.21398049093,2316.45567655841
0.0601027013767572,657.958276994398,0.0583657915219082,697.503346834958,2315.62667208817
0.0602828691418857,658.264116927436,0.0585357302048224,697.946166548971,2313.42551537174
0.0604668952365341,658.425085313244,0.05870927835105,698.238005967987,2313.81436196266
0.060643352828389,658.569956860473,0.0588756606429868,698.507847116539,2309.71698979791
0.0608182950073124,659.085055695061,0.0590405867254343,699.169485047235,2305.10204606849
0.061015185860287,659.342605112356,0.0592261723100856,699.572516708892,2308.28356159043
0.061189157151111,659.551864013908,0.0593901256935442,699.909286670363,2300.50498337765
0.0613639867132623,659.809413431202,0.0595548608504019,700.29794951028,2297.00168475029
0.0615515039976866,659.905994462688,0.0597315210007778,700.524200918955,2290.68906655186
0.0617202642468331,660.372802781534,0.0598904834586466,701.131186670632,2291.03510829853
0.0619062387588802,660.630352198828,0.0600656315011667,701.527492513412,2285.47813438328
0.0620766305621026,661.081063679093,0.0602260770547058,702.118748640702,2284.12722889852
0.0622538276736251,661.081063679093,0.0603929033704952,702.235890295668,2285.10268423268
0.0624383691993498,661.290322580645,0.0605666146746176,702.580211889893,2283.60186278745
0.0626203749431768,661.451290966454,0.0607379094633135,702.871618813422,2280.66209754606
0.0628020232284441,661.708840383749,0.0609088385792066,703.265494347996,2278.4043924183
0.0629897402858277,661.966389801043,0.0610854476536168,703.663480772558,2281.1259419186
0.063169972424268,662.223939218337,0.0612549853772362,704.05660719745,2272.53184537399
0.0633419090141809,662.481488635632,0.0614166929997407,704.444330812369,2274.36260089168
