Repository: renankin/waam-in718-data

## About

This repository contains CSV data with the results from tensile tests and temperature measurements reported in the following paper:

> **Wire-arc directed energy deposition of Inconel 718: Effects of heat input and build interruptions on mechanical performance** \
R.M. Kindermann, M.J. Roy, R. Morana, J.A. Francis, P.B. Prangnel \
Additive Manufacturing, Volume 76, 2023, 103765, ISSN 2214-8604 \
https://doi.org/10.1016/j.addma.2023.103765

If you have used the data contained within this repository, please cite the main work.

File: CSV_export_tensile/AS-L4#40.csv (part 1 of 4)
eng_strain,eng_stress_MPa,true_strain,true_stress_MPa,hardening_rate_MPa
NaN,NaN,NaN,NaN,NaN
3.02457406009538e-06,NaN,3.02456948614009e-06,1.7000051417759,NaN
NaN,NaN,NaN,NaN,NaN
6.58434312854617e-05,NaN,6.58412637019565e-05,8.55056296133749,NaN
0.000136228276170991,17.1166666666667,0.000136218997941908,17.1189984406605,NaN
0.000191709965214892,25.6166666666667,0.00019169159120773,25.6215776369423,NaN
0.000257706669742008,32.95,0.000257673469082126,32.958491434768,NaN
0.000334408259467622,40.5,0.000334352357487923,40.5135435345084,NaN
0.000389448174435536,47.3666666666667,0.000389372359178744,47.3851135285291,NaN
0.000461319031915597,54.6,0.000461212657004831,54.6251880191426,NaN
0.000536230293276319,61.9833333333333,0.000536086573188405,62.0165706743449,NaN
0.000587420440179454,68.7333333333333,0.000587247976328502,68.773708698255,NaN
0.000656266134199779,75.4833333333333,0.000656050885748792,75.5328704886965,NaN
0.000711966237631811,81.8666666666667,0.000711712909903382,81.9249529693208,NaN
0.000782608220401437,89,0.000782302142270531,89.0696521316157,NaN
0.000820941531184394,95.05,0.000820604742995169,95.1280304925391,NaN
0.000888648361049738,101.216666666667,0.000888253746859903,101.306612691611,NaN
0.000970398476426437,107.65,0.000969927944202899,107.754463395987,NaN
0.00100532594734992,113.5,0.00100482094565217,113.614104495024,NaN
0.00106172869542287,119.4,0.00106116546014493,119.526770406234,NaN
0.00112815006109668,125.416666666667,0.00112751417801932,125.558155486829,NaN
0.00119608877111088,130.833333333333,0.0011953740268116,130.98982161422,NaN
0.0012352545356662,137,0.00123449223647343,137.169229871386,NaN
0.00129314290246052,142.266666666667,0.00129230751328502,142.450637796923,NaN
0.00138020492615154,147.633333333333,0.00137925331884058,147.837097587264,NaN
0.0014321198897207,153.116666666667,0.00143109538405797,153.335948090448,NaN
0.00148435566837057,158.216666666667,0.00148325510144927,158.451516472664,NaN
0.00153508778921507,163.416666666667,0.00153391074637681,163.667525596221,NaN
0.0016015684207713,168.416666666667,0.00160028727777778,168.686397481532,NaN
0.00166371505672447,173.366666666667,0.00166233261594203,173.655099400334,NaN
0.00171138738033116,178.366666666667,0.00170992462560387,178.671921129072,NaN
0.00176682881030921,183.033333333333,0.00176526980434783,183.356721899914,NaN
0.00182763933976027,187.983333333333,0.00182597123913043,188.326899068553,NaN
0.00188739749571543,192.766666666667,0.00188561859903382,193.130493990591,NaN
0.00194442515056248,197.4,0.00194253720289855,197.783829524721,NaN
0.0020014040248113,202.283333333333,0.00199940388405797,202.688184010819,NaN
0.00206617041569612,206.916666666667,0.00206403882125604,207.344191761848,NaN
0.00211601688834273,211.266666666667,0.00211378127777778,211.713710501277,NaN
0.00216777332951912,215.783333333333,0.00216542709903382,216.251102688288,NaN
0.00222570932818478,219.666666666667,0.00222323610628019,220.155580815758,NaN
0.00229264523636563,223.916666666667,0.0022900211352657,224.430028145843,NaN
0.00234422567125625,228.183333333333,0.00234148226086957,228.718246561086,NaN
0.00239915290145221,232.65,0.00239627952898551,233.208162922523,NaN
0.00247091486226858,236.733333333333,0.00246786717149759,237.318281245061,NaN
0.00253392093330418,240.983333333333,0.00253071596859903,241.593966046244,NaN
0.00258723602964528,244.816666666667,0.00258389489613527,245.450065167324,NaN
0.00265195006766406,248.966666666667,0.00264843985265701,249.626913835179,NaN
0.00269626271454482,253.116666666667,0.00269263431884058,253.79913569743,NaN
0.00277002645069246,257.05,0.00276619699758454,257.762035299151,NaN
0.00281817969580711,260.45,0.00281421607246377,261.183994901773,NaN
0.0028798159869865,264.6,0.00287567726086957,265.361999310157,NaN
0.00292884406979854,268.15,0.00292456336231884,268.935369537316,NaN
0.00298832077831879,271.5,0.00298386462318841,272.311329091314,NaN
0.0030433074450118,275.016666666667,0.0030386859589372,275.853626935836,NaN
0.00309776145007579,277.933333333333,0.00309297327294686,278.794304499024,NaN
0.003156363275296,281.283333333333,0.00315139241787439,282.17116571662,NaN
0.00320705718265168,284.533333333333,0.00320192554347826,285.445848003704,NaN
0.00325127885312804,287.566666666667,0.00324600487439614,288.501626088864,NaN
0.00330499658199868,290.433333333333,0.00329954708454106,291.393214507298,NaN
0.00335925896945932,293.35,0.00335362926328502,294.335438618691,NaN
0.00341457470374906,296.65,0.00340875828019324,297.662933585867,NaN
0.00347683761784467,299.466666666667,0.00347080739130435,300.507863638624,NaN
0.00352958222163435,302.766666666667,0.0035233678647343,303.835306510637,NaN
0.00358522644477777,305.75,0.00357881484057971,306.846182985491,NaN
0.00363517601297025,308.883333333333,0.0036285847294686,310.006178617473,NaN
0.00369952498872639,311.8,0.00369269857729469,312.953511891485,NaN
0.00374843662801316,315.05,0.00374142874637681,316.230944959656,NaN
0.00381183849950295,317.766666666667,0.003804591852657,318.977941880525,NaN
0.00385221201252528,320.683333333333,0.00384481124396135,321.918673522217,NaN
0.00391959586542878,323.866666666667,0.00391193426328502,325.136093114284,NaN
0.0039747755745092,326.85,0.00396689702415459,328.149155396528,NaN
0.00403450860271026,329.516666666667,0.00402639179710145,330.84610449307,NaN
0.00407535070999554,332.333333333333,0.00406706896135266,333.687708219288,NaN
0.00416439510708044,335.566666666667,0.0041557480120773,336.964098851433,NaN
0.004224374551004,338.016666666667,0.00421547692995169,339.444575671149,NaN
0.00426445127723585,341.266666666667,0.00425538427294686,342.721981739211,NaN
0.00434402568850367,344.133333333333,0.00433461764492754,345.628257373604,NaN
0.00441366407976873,347.1,0.00440395242995169,348.631982802088,NaN
0.0044736061291224,349.866666666667,0.00446362929710145,351.431832331042,NaN
0.0045335845292509,352.633333333333,0.00452333878985507,354.232026357832,NaN
0.00460211982908887,355.3,0.00459156245410628,356.935133175275,NaN
0.00466971748484735,357.8,0.00465884817874396,359.470824916078,NaN
0.00473047837348317,360.666666666667,0.00471932482125604,362.37279253337,NaN
0.00479505489876408,363.433333333333,0.0047835952415459,365.176016118707,NaN
0.00486464929050912,366.35,0.00485285511835749,368.132164267578,NaN
0.00493337749919753,369.166666666667,0.00492124826811594,370.987905193454,NaN
0.00500843053473665,371.783333333333,0.00499593006763285,373.645384332306,NaN
0.00507270039055108,374.383333333333,0.00505987759178744,376.282467814549,NaN
0.00513230837329015,376.933333333333,0.00511918296859903,378.867871436172,NaN
0.00521261055944255,379.966666666667,0.00519907193236715,381.947284925569,NaN
0.00527403428937534,381.883333333333,0.00526017527777778,383.897399127874,NaN
0.00534233190895583,384.433333333333,0.00532811227536231,386.487103796866,NaN
0.00541301569053343,386.866666666667,0.00539841797584541,388.960782003478,NaN
0.00548083415661327,389.483333333333,0.0054658690410628,391.618026890098,NaN
0.00556042256429645,391.816666666667,0.00554502048309179,393.995332901067,NaN
0.00563115703683703,394.533333333333,0.00561536134299517,396.7550124896,NaN
0.00569433490087112,397.25,0.00567818346135265,399.512074539371,NaN
0.00578121309266577,399.533333333333,0.00576456600966183,401.843120670956,NaN
0.00584749314874822,401.966666666667,0.0058304629178744,404.317163996025,NaN
0.00591968545522592,404.416666666667,0.0059022329589372,406.810686126184,NaN
0.00599076932045595,406.7,0.00597289600966184,409.136445882629,NaN
0.00606731139482974,408.733333333333,0.00604897937439614,411.213245744113,NaN
0.0061400728040899,411.016666666667,0.0061212993647343,413.540338923694,NaN
0.00622030444327226,413.25,0.00620103820289855,415.820540811182,NaN
0.00628899463286015,415.683333333333,0.00626930142995169,418.297563585636,NaN
0.00636707810695269,417.983333333333,0.00634689389613526,420.644665864071,NaN
0.0064400084669709,420.1,0.00641936021497584,422.805447556975,NaN
0.00651965611717764,422.383333333333,0.00649849508454106,425.137127416294,NaN
0.00660263703750497,424.616666666667,0.00658093510386473,427.420256396742,NaN
0.00667288079655748,426.433333333333,0.0066507156763285,429.278872134345,NaN
0.00674632983326884,428.55,0.00672367518357488,431.441139650047,NaN
0.00683172983963654,431.366666666667,0.00680849931642512,434.313647195158,NaN
0.00692190463289677,433.133333333333,0.0068980582294686,436.131440959995,NaN
0.00700786390074826,435.3,0.00698342294202899,438.350523155996,NaN
0.00707293932094344,437.333333333333,0.00704804340821256,440.426565463026,NaN
0.0071599233443056,439.766666666667,0.00713441278985507,442.915362289381,NaN
0.00723555868103376,441.466666666667,0.00720950761352657,444.660924639054,NaN
0.0073207177119341,443.816666666667,0.0072940513236715,447.065723199185,NaN
0.00740418212179672,446.15,0.00737690572222222,449.45337585364,NaN
0.00747858524022793,448.166666666667,0.00745075926811594,451.518319285162,NaN
0.0075666419767777,450.2,0.00753815853381643,453.606502217945,NaN
0.00765429528672179,452.1,0.00762514979951691,455.560506899127,NaN
0.00773494789526863,453.866666666667,0.00770518655555555,457.377301684733,NaN
0.0078238554257557,456.2,0.00779340777777778,459.76924284523,NaN
0.00790917688903914,457.95,0.00787806329710145,461.572007556335,NaN
0.0080073844384172,459.65,0.00797549545410628,463.330594257118,NaN
0.00809214490763055,461.833333333333,0.00805957907004831,465.570555589841,NaN
0.0081798775080657,463.966666666667,0.00814660363768116,467.761857167825,NaN
0.00827489121528391,466.033333333333,0.00824084200966184,469.889708469363,NaN
0.00836242463658854,468.05,0.00832765327777778,471.964032851155,NaN
0.00844970210824592,469.866666666667,0.00841420320531401,473.836900030595,NaN
0.00854513404838575,471.566666666667,0.0085088310531401,475.596267046084,NaN
0.0086239169560498,473.216666666667,0.00858694340338164,477.297647902219,NaN
0.00871602545734329,475.133333333333,0.00867826019082126,479.274607562299,NaN
0.00881150970904376,476.883333333333,0.00877291491062803,481.085395455081,NaN
0.00891367789640585,478.683333333333,0.00887418557729468,482.950162381045,NaN
0.00900680521421338,480.5,0.00896648586231884,484.82776990543,NaN
0.00909415259400714,482.416666666667,0.00905304979710145,486.803837447226,NaN
0.0091961702446639,484.116666666667,0.00915414293478261,488.568685951613,NaN
0.00928710179706593,486.083333333333,0.00924424182608695,490.597638731857,NaN
0.00938988389863726,487.833333333333,0.00934607297826087,492.414031695219,NaN
0.00949438361825639,489.583333333333,0.00944959522705315,494.231625313105,NaN
0.0095804465438456,490.966666666667,0.00953484508937198,495.670346571477,NaN
0.00968100418859486,492.783333333333,0.00963444352898551,497.553970847403,NaN
0.00977800216792168,494.366666666667,0.00973050685990338,499.200585005082,NaN
0.0098759684863412,495.966666666667,0.00982751983333333,500.864817836942,NaN
0.00998045801081093,497.616666666667,0.00993098216183575,502.583108913813,NaN
0.010087866312156,499.316666666667,0.0100373234178744,504.353706447431,NaN
0.0101888077500876,500.966666666667,0.0101372517487923,506.070919722535,NaN
0.01029982386143,502.5,0.0102471421086957,507.675661490369,NaN
0.0103992207026598,504.15,0.0103455207777778,509.392767117246,NaN
0.0105076512770281,506.016666666667,0.0104528296062802,511.333713340364,NaN
0.0106023109555082,507.183333333333,0.010546500589372,512.560648744784,NaN
0.0107192964301017,508.516666666667,0.0106622520603865,513.967607556314,NaN
0.0108306349941778,510,0.0107724037439613,515.523623847031,NaN
0.0109345013832849,511.7,0.010875151968599,517.295184357827,NaN
0.0110417992405571,513.033333333333,0.0109812836352657,518.698144403714,NaN
0.0111513257944591,514.683333333333,0.0110896081594203,520.422734864311,NaN
0.0112628956553327,516.016666666667,0.0111999415024155,521.828508539746,NaN
0.0113765290746164,517.55,0.0113123030217391,523.437922622568,NaN
0.0114857095726939,519.15,0.0114202495700483,525.112806124664,NaN
0.01160044150275,520.633333333333,0.0115336722536232,526.672909861048,NaN
0.0117210072910612,522.233333333333,0.0116528483623188,528.354434040968,NaN
0.0118372446266841,522.983333333333,0.0117677324637681,529.174014985679,NaN
0.0119514293988339,524.366666666667,0.0118805750483092,530.633597862435,NaN
0.0120598420693558,525.583333333333,0.0119877015966183,531.921785327619,NaN
0.0121808736854314,527.233333333333,0.0121072838333333,533.655495969416,NaN
0.0122987218797674,528.35,0.012223707031401,534.848029705175,NaN
0.0124231220832762,529.683333333333,0.0123465883091787,536.26365404881,NaN
0.0125458306528186,531.05,0.0124677838164251,537.712463368179,NaN
0.0126606048737246,532.383333333333,0.0125811295169082,539.123628358023,NaN
0.0127825064607756,533.616666666667,0.0127014998067633,540.437625155911,NaN
0.0129011464708559,534.616666666667,0.0128186355797102,541.513834589094,NaN
0.0130355387423564,536.1,0.0129513073188406,543.088352319777,NaN
0.0131569390433546,537.166666666667,0.0130711382850241,544.234135756122,NaN
0.0132770785334346,538.333333333333,0.0131897106038647,545.480827277166,NaN
0.0134050097315281,539.133333333333,0.0133159575362319,546.360420913258,NaN
0.0135329737779268,540.566666666667,0.013442220942029,547.882141191888,NaN
0.0136648870925922,541.683333333333,0.0135723644444445,549.085374923272,NaN
0.0137944970369561,542.8,0.0137002189855073,550.28765299166,NaN
0.0139182910085911,544.25,0.0138223210628019,551.825029881426,NaN
0.0140530824525085,545.15,0.0139552533574879,552.811037898985,NaN
0.0141872017272697,546.266666666667,0.0140875052173913,554.01666206355,NaN
0.0143167993933886,547.216666666667,0.0142152818115942,555.051057908052,NaN
0.0144589458352689,548.333333333333,0.0143554120772947,556.261655299672,NaN
0.0145738873594667,549.35,0.0144687089371981,557.356165020923,NaN
0.0147091913770689,550.3,0.0146020604830918,558.394468014801,NaN
0.0148498218494706,551.2,0.0147406427777778,559.385221803428,NaN
0.0149783871721403,552.05,0.0148673188405797,560.31881863838,NaN
0.0151217453897559,553.166666666667,0.0150085514975845,561.5315121581,NaN
0.0152517979752851,554.4,0.0151366585507246,562.855596797498,NaN
0.0154012522246751,555.25,0.015283856763285,563.801545297751,NaN
0.0155264604878043,556.15,0.0154071583091788,564.785041000292,NaN
0.0156706420701234,557.05,0.015549125410628,565.779331165162,NaN
0.0158132359469991,557.8,0.0156895093719807,566.620623011236,NaN
0.0159627519369188,558.866666666667,0.0158366870048309,567.787716632479,NaN
0.0160923830901138,559.55,0.0159642732608696,568.554492958073,NaN
0.0162493250082711,560.783333333333,0.0161187176811594,569.895683975888,NaN
0.0163900230271805,561.366666666667,0.0162571564251208,570.567479260025,NaN
0.0165369133412205,562.416666666667,0.0164016675845411,571.717302344991,NaN
0.016673104500823,563.283333333333,0.0165356342270532,572.675015213572,NaN
0.016820191147451,564.183333333333,0.016680298236715,573.673004842206,NaN
0.0169671799854245,565.033333333333,0.0168248451449275,574.620355597764,NaN
0.0171157529646848,566.1,0.016970928647343,575.789227753308,NaN
0.0172642085989019,566.616666666667,0.0171168754589372,576.398854995614,NaN
0.0174096386811702,567.366666666667,0.0172598271980676,577.244315333073,NaN
0.0175606768074406,568.166666666667,0.0174082697826087,578.144057872761,NaN
0.0176973796094528,568.966666666667,0.0175426043961353,579.035885751792,NaN
0.0178530541795516,569.65,0.0176955601449275,579.819992313381,NaN
0.0180049618396736,570.616666666667,0.0178447922222222,580.890597975082,NaN
0.0181445464786856,571.416666666667,0.0179818986956522,581.784762933696,NaN
0.0183094538010558,572.2,0.018143854057971,582.676669464964,NaN
0.0184624072007631,573.05,0.0182940460386473,583.629882446397,NaN
0.0186052350911663,573.7,0.0184342749516908,584.373823371802,NaN
0.0187589243452055,574.433333333333,0.0185851456280193,585.209084774698,NaN
0.0189031191303297,574.816666666667,0.0187266752657005,585.682494594766,NaN
0.0190649069137085,575.616666666667,0.0188854488888889,586.590744834646,NaN
0.0192144053711913,576.25,0.0190321397342995,587.322301095149,NaN
0.0193700886464354,577,0.0191848763768116,588.176541148993,NaN
0.0195298775565769,577.783333333333,0.0193416166908213,589.067371087564,NaN
0.0196850030704385,578.483333333333,0.0194937590821256,589.870779526198,NaN
0.019839458523758,579.166666666667,0.0196452213043478,590.657019728343,4970.4204861729
0.0199859715471207,579.866666666667,0.0197888738164251,591.45586536779,4918.15404823597
0.0201506929695143,580.333333333333,0.019950354589372,592.027452153308,4867.06157927635
0.0203016433659118,581.083333333333,0.0200983123671498,592.880279932542,4818.44218637454
0.0204674716302009,581.933333333334,0.020260827826087,593.844037324002,4774.59967472516
0.0206183333105316,582.366666666667,0.0204086527536232,594.374096708943,4724.19422369753
0.0207817327406434,582.833333333333,0.0205687384057971,594.945619899005,4682.00770412351
0.0209427855977775,583.533333333333,0.0207265,595.75414682249,4639.60190074131
0.0210949088232533,584.166666666667,0.0208754915942029,596.489609237584,4594.58332052885
0.021251605960009,584.8,0.0210289397342995,597.227939165413,4553.78501594641
0.0214174458687175,585.5,0.0211913154347826,598.039914556134,4513.62340107565
0.021578671991257,586.3,0.0213491484541063,598.951575388474,4470.16510855735
0.0217407135603784,586.666666666667,0.0215077546618358,599.421218622089,4430.22126055843
0.0218954813624133,587.366666666667,0.0216592178260869,600.22734256957,4391.35179996741
0.0220487447672648,587.95,0.0218091861111111,600.913559485913,4355.6973941281
0.0222100743399032,588.416666666667,0.0219670228502415,601.485444576171,4319.96573381761
0.022375846476911,588.95,0.0221291800241546,602.128254782577,4287.62304610865
0.0225473009832482,589.483333333333,0.0222968679951691,602.774591474608,4252.50511961967
0.0226969422907821,590.116666666667,0.0224431989855072,603.510510594829,4217.49672591957
0.0228769059482863,590.55,0.0226191531884058,604.05995680776,4180.90473845158
0.0230282644834188,591.5,0.0227671156038647,605.121218441942,4147.25419006764
0.0231899850441448,591.933333333334,0.0229251833574879,605.660258480464,4111.8285092523
0.0233511032916933,592.616666666667,0.0230826375603865,606.454919662379,4082.17745811192
0.0235156226765001,593.1,0.0232433899758454,607.047115809432,4049.17069496119
0.0236741480523053,593.533333333333,0.0233982611835749,607.584729340645,4017.92242387322
0.0238328133229599,593.95,0.0235532450483092,608.105499473172,3990.20681518995
0.0240027461798213,594.433333333334,0.0237192084299517,608.701365754159,3963.04194320576
0.024167193644991,594.916666666667,0.0238797883333333,609.294132952632,3930.19857669657
0.0243434123408928,595.65,0.0240518340096618,610.150153560853,3902.40635284958
0.024499586412694,596.133333333333,0.024204285,610.738353446821,3873.40957710737
0.0246656967493546,596.716666666667,0.0243664098792271,611.435099011952,3845.7487634041
0.0248283126630777,597.466666666667,0.0245250987198068,612.300755872434,3818.92922158118
0.025010130361717,597.833333333333,0.024702495821256,612.78522293458,3792.6343783912
0.0251667692000657,598.25,0.0248553010144927,613.306019673939,3766.75565329566
0.0253223544453156,598.783333333333,0.0250070552898551,613.945937135948,3739.56820232655
0.0255026344198865,599.166666666667,0.0251828674396135,614.446995123249,3718.18974271562
0.0256600473075748,599.75,0.0253363539371981,615.139613372718,3693.89365776187
0.0258193422537747,600.166666666667,0.0254916515700483,615.66257524264,3671.09172654459
0.025990249567073,600.55,0.0256582433574879,616.158444377506,3651.11799897193
0.0261543234574233,601.016666666667,0.0258181481642512,616.735850969969,3626.76115191072
0.0263363853072731,601.5,0.0259955539371981,617.341335762325,3607.12838926612
0.0265200178739509,602.25,0.0261744583816425,618.221680764587,3583.96456432814
0.0266684125882404,602.666666666667,0.0263190088888889,618.738829986513,3563.59639263393
0.0268340768923587,603.366666666667,0.0264803569323671,619.557454194286,3538.98842095544
0.0269946088053885,603.566666666667,0.02663668147343,619.859712721306,3522.77405186223
0.0271574796711536,604.05,0.0267952586956522,620.45447559536,3505.71949535798
0.0273301527809016,604.316666666667,0.026963352294686,620.832733494712,3485.73843645719
0.0275009164888704,604.85,0.0271295593478261,621.483929338293,3471.19528545579
0.0276580788653928,605.166666666667,0.0272825035990338,621.90441406004,3454.33485347542
0.0278300790357773,605.866666666667,0.0274498606038647,622.727983885143,3440.39769024434
0.0280015596518661,606.233333333333,0.0276166842028985,623.208812179616,3423.75939835913
0.0281688370349868,606.716666666667,0.0277793919082126,623.807169576411,3402.68784960832
0.0283268141743582,607.183333333334,0.0279330291304348,624.382902786434,3384.86546477795
0.0285054969598819,607.933333333334,0.0281067747342995,625.262775118478,3372.53602529894
0.0286558879538581,608.1,0.028252986884058,625.525645464741,3354.24279940244
0.0288215802667837,608.416666666667,0.0284140504347826,625.952196460649,3347.32318936907
0.028995286478221,608.683333333333,0.0285828761594203,626.332280957852,3335.00988385663
0.0291690732777903,609.216666666667,0.0287517516908213,626.986952258718,3320.15562769077
0.0293332951269425,609.683333333333,0.0289113063768116,627.567354483978,3306.5094528986
0.0294968309127264,610.116666666667,0.0290701692028985,628.11317482037,3290.41044632347
0.0296767296404858,610.6,0.0292448982608696,628.720611118481,3284.18565795264
0.0298441813507617,610.966666666667,0.0294075105555556,629.200466665937,3270.70590635785
0.0300215152130185,611.45,0.0295796905797101,629.806655477,3258.30497336133
0.0301917021610323,611.916666666667,0.02974490352657,630.391472414038,3245.40148028536
0.0303615359448415,612.35,0.0299097464251207,630.941886535824,3230.65346703869
0.0305246769416094,612.833333333333,0.0300680676328503,631.539872852383,3215.67633432174
0.0306986051773079,613.033333333333,0.0302368297826087,631.852601593862,3205.53956316505
0.0308693337514927,613.566666666667,0.0304024596135266,632.507060878791,3196.87541899364
0.0310526959448663,613.933333333333,0.0305803152173913,632.997618463751,3188.77610416905
0.0312033813598216,614.2,0.0307264516908213,633.365116831203,3172.39312868679
0.0313840425697758,614.633333333333,0.0309016308937198,633.92301203147,3157.61169180011
0.0315584462686727,615.216666666667,0.0310707133574879,634.631948785259,3147.99941274484
0.031713777051406,615.8,0.0312212807729469,635.329343908256,3131.87943878132
0.0318938747451081,616.016666666667,0.0313958272222222,635.663825074232,3118.44875335679
0.0320658676757812,616.6,0.0315624902898551,636.371814008887,3101.23256355513
0.0322255118182979,616.916666666667,0.0317171623913043,636.797121999238,3089.53466814626
0.0324055744039844,617.5,0.0318915883091787,637.51044219446,3074.99761800525
0.0325627234789962,617.766666666667,0.0320437931400966,637.882831807875,3068.07690590172
0.0327396000353015,617.883333333333,0.0322150770772947,638.112586535146,3060.78479184908
0.0329068827231238,618.083333333333,0.0323770435024154,638.422529096451,3050.52660894371
0.033075394068127,618.733333333333,0.0325401730193236,639.198182156419,3037.13544478166
0.0332544506076298,619,0.0327134817874396,639.584504926123,3025.47614029578
0.0334170494070507,619.733333333333,0.0328708350966184,640.44299275253,3013.07064124454
0.0335958275970902,620.116666666667,0.0330438172705314,640.949999290082,3004.62265486005
0.0337520312076665,620.316666666667,0.0331949322463768,641.253614158636,2995.63406081587
0.0339338994676965,620.533333333333,0.0333708470289855,641.590449083021,2987.41695373395
0.0341023543825114,620.75,0.0335337599516908,641.919036482944,2980.14741835507
0.0342835035405438,621.6,0.0337089198792271,642.910625800802,2969.61738791917
0.034445013697777,621.75,0.0338650642512077,643.166187266593,2963.85967135963
0.034623551999599,622.133333333333,0.0340376426811594,643.673799150684,2960.13564199882
0.0347960278990513,622.45,0.0342043328019323,644.108787565765,2951.63230555699
0.0349680785398319,622.816666666667,0.0343705842512077,644.595368782583,2943.97505716457
0.035134734166508,622.983333333333,0.0345315961835749,644.871687140165,2937.01829201865
0.035306068793765,623.716666666667,0.0346971016425121,645.737650207818,2931.16379702122
0.0354727599866762,624.15,0.0348580953623188,646.290323145684,2922.08573913175
0.0356435892647164,624.833333333333,0.0350230588405797,647.10463602557,2915.36079617736
0.035825993544087,624.733333333333,0.0351991698309179,647.115025700109,2908.11154154077
0.0359862107850302,625,0.0353538336956522,647.491381740644,2902.98309840117
0.0361708876316131,625.583333333333,0.0355320796859903,648.211237787543,2896.20936726734
0.036340488445874,625.85,0.0356957466425121,648.59369469385,2890.05070583583
0.0365043633537439,626.066666666667,0.0358538625845411,648.920831750334,2886.73283684741
0.0366840373026927,626.166666666667,0.0360271936231884,649.136988024369,2881.76051914279
0.0368574420167087,626.7,0.0361944482608695,649.798558911872,2874.08545791071
0.0370345126396103,627.133333333333,0.0363652099275362,650.358910693388,2864.97186110338
0.0372078805239606,627.716666666667,0.0365323725362319,651.072673402899,2856.83031669243
0.0373767266301852,628.3,0.0366951483574879,651.783797341745,2849.25870949668
0.0375488348388149,628.566666666667,0.0368610417391305,652.168612618518,2840.76578532536
0.0377172749902384,628.766666666667,0.0370233728743961,652.482031938029,2835.30561197785
0.0378842396846486,629.033333333333,0.0371842560628019,652.863782902967,2830.27454337281
0.0380509240651639,629.2,0.0373448433333333,653.141641421801,2824.42720533055
0.0382278159670784,629.683333333333,0.0375152365458937,653.754751917536,2814.99602363847
0.0383980789501814,630,0.0376792169565217,654.190789738614,2808.35389722678
0.0385684122008616,630.416666666667,0.0378432381400966,654.73083652496,2800.48072811967
0.0387385880750921,630.85,0.0380070809178744,655.288238287172,2793.2232224679
0.0389176629481196,631,0.0381794625362319,655.557045320263,2782.76388938521
0.0390872699864326,631.533333333333,0.0383427028019324,656.218247238765,2776.38954643532
0.0392641238088409,631.966666666667,0.0385128894444445,656.780284109727,2769.4866033249
0.039427202289557,632.233333333333,0.0386697943961353,657.160524860868,2761.91754533661
0.0396067643349145,632.45,0.0388425304347826,657.499298103617,2751.50191228691
0.039781085168894,632.716666666667,0.0390101959661836,657.886822271112,2752.28318339532
0.0399497947208447,633.133333333333,0.0391724376811594,658.426880030924,2743.64900506092
0.0401228300082659,633.4,0.0393388119565217,658.813800527236,2738.49268606027
0.0402912431703588,633.833333333333,0.0395007154589372,659.371266296146,2732.98895675177
0.0404651557551052,633.933333333333,0.0396678783091788,659.58554440502,2726.34579030945
0.0406424657972886,634.516666666667,0.0398382779951691,660.304988589476,2723.74497011897
0.0408056942185755,634.733333333333,0.0399951192028986,660.63406764367,2712.29147327617
0.0409845813502496,635.2,0.0401669781400966,661.233406073679,2709.43037059258
0.0411510743988797,635.633333333333,0.0403269034057971,661.790327923741,2701.88534023173
0.0413285567431005,635.85,0.0404973563043479,662.1287628051,2696.12735463151
0.0415006871094235,636,0.0406626414492754,662.394437001593,2693.09329625509
0.0416712690535812,636.383333333333,0.0408264128019324,662.902234437881,2690.49628527745
0.041839323080014,636.533333333333,0.040987730942029,663.165457117865,2685.08799569044
0.04201796735812,637.116666666667,0.0411591863285024,663.887013969981,2679.75312986988
0.0421879975851669,637.283333333333,0.0413223470048309,664.169041061067,2677.85759019483
0.0423662338948625,637.65,0.041493353647343,664.664829043059,2670.22226810796
0.042534397975851,638.033333333333,0.0416546698067633,665.171697055192,2663.42463892473
0.042706959429293,638.4,0.0418201772222222,665.664122899661,2655.76887799678
0.0428771419581191,638.883333333333,0.0419833761352657,666.276824711343,2653.46091609444
0.043041052250639,639.033333333333,0.0421405350241546,666.538000423233,2646.63164739146
0.0432163529010778,639.3,0.0423085877777778,666.928214409659,2646.33389523195
0.04338384533185,639.566666666667,0.042469128768116,667.31352801274,2641.23101214837
0.0435606680064806,639.666666666667,0.0426385848067633,667.530973968145,2636.36079746144
0.0437443409144465,640,0.0428145752898551,667.996378185246,2632.98153048404
0.0439150532854797,640.633333333333,0.0429781195652174,668.766780303121,2622.5700212042
0.0440843854752455,640.9,0.0431403151932367,669.153682651085,2618.74977517039
0.0442611506326904,641.116666666667,0.0433096024637681,669.493228023128,2610.74704748234
0.0444265188965309,641.583333333333,0.0434679490338164,670.086647415366,2605.752627993
0.0446093167474351,641.7,0.043642955942029,670.325798556829,2598.80373339288
0.0447742799158082,642.233333333333,0.0438008620048309,670.988868371263,2592.84643606652
0.0449478129870613,642.483333333333,0.0439669444444445,671.361554047304,2588.05847816709
0.0451259581022045,642.65,0.0441374122222222,671.650196974382,2581.05690828485
0.0452862077099629,643.016666666667,0.0442907308937198,672.136452994301,2578.56115345755
0.0454712934060539,643.083333333333,0.0444677822222222,672.325164267876,2575.16528534069
0.0456350482211358,643.666666666667,0.0446244024879227,673.040426038338,2567.9661333671
0.0458013677820921,643.933333333333,0.0447834506521739,673.426360760482,2565.0601188724
0.0459987846293273,644.35,0.0449722037198068,673.989316875907,2555.90720901684
0.0462012604213013,644.716666666667,0.0451657567149758,674.503389281287,2552.70202109291
0.0463207339247749,644.933333333334,0.0452799476328503,674.807118665885,2552.04255494352
0.0465181145606048,645.15,0.045468572415459,675.161161608774,2542.90657978018
0.046664214667431,645.25,0.0456081685748792,675.36008451416,2545.56188056452
0.046851553304688,645.9,0.0457871389371981,676.161418279498,2540.41118538707
0.0470117546343367,645.9,0.0459401587922705,676.264892318318,2540.26749449969
0.0471830976858945,646.1,0.046103795,676.584999414856,2541.92478135876
0.0473837562033117,646.316666666667,0.046295394057971,676.941578030137,2537.58676804074
0.0475449378155184,646.683333333333,0.0464492719565217,677.429852202999,2538.45857958492
0.0477150135321907,647.016666666667,0.0466116152657005,677.88907567222,2537.55973225852
0.0478801381790304,647.7,0.0467692073913043,678.711965498558,2536.12564388705
0.0480472902389513,647.866666666667,0.0469287091545894,678.994904436142,2531.70799669085
0.0482296801075521,648.066666666666,0.047102722294686,679.322714688367,2536.96386404769
0.0484086138027668,648.45,0.0472734085748793,679.840565620404,2531.23340569221
0.0485693636008777,648.4,0.0474267242512077,679.892375358809,2535.11672759676
0.048749910671579,648.816666666667,0.0475988936231884,680.446421208898,2533.62982336117
0.0489254465771511,649.033333333333,0.047766255942029,680.787579010124,2532.05243992301
0.0490925405588531,649.25,0.0479255434057971,681.123331957835,2533.90004316925
0.0492804335121577,649.716666666667,0.048104627826087,681.734985660074,2527.82556161871
0.0494412004302573,649.933333333333,0.0482578324396135,682.066817532972,2527.04089359787
0.0496125137100718,650.416666666667,0.0484210614975845,682.685472458926,2519.79419421871
0.0497900123108401,650.683333333334,0.0485901558937198,683.080864510459,2518.41035957864
0.0499642712734656,651.1,0.048756136231884,683.631737026153,2514.45699903542
0.0501212746323922,651.366666666667,0.0489056571497584,684.013994253053,2509.58117697227
0.0502905626004444,651.533333333333,0.049066852173913,684.29931121961,2507.88087566863
0.0504606822985119,651.85,0.0492288129951691,684.742795756285,2505.46953911484
0.0506493861144628,652,0.0494084359661836,685.02339974663,2500.04455930112
0.0507949179086804,652.216666666667,0.049546942415459,685.345958708673,2491.7306044585
0.0509558977807241,652.75,0.0497001288647343,686.011462276368,2493.7506907078
0.0511687850242197,652.7,0.0499026736956521,686.097865985308,2488.04636746055
0.0513090278356259,653.383333333333,0.0500360808695652,686.907796970667,2485.00750486087
0.0515061910914962,653.55,0.0502236040096619,687.211871187847,2476.78685331794
0.0516847406469891,653.816666666667,0.0503933932125604,687.609011514012,2473.91090005336
0.0518417557145028,654.233333333333,0.0505426806763286,688.149937980285,2465.51191177881
0.0520287329095552,654.233333333333,0.0507204265942029,688.272264693861,2463.4940979848
0.0521937979594911,654.5,0.050877315942029,688.660840764487,2465.49374065758
0.0523816313923149,654.833333333333,0.0510558160144928,689.134571623401,2461.58087959857
0.0525382202184697,655.25,0.0512045996618357,689.675668798152,2462.8326620182
0.0527275601181902,655.2,0.0513844723429952,689.747097389438,2459.54428006176
0.0528897845580119,655.833333333333,0.0515385596376812,690.520217039296,2457.22389914818
0.0530657521488991,655.833333333333,0.0517056738888889,690.635622450986,2455.37171820883
0.0532375377167964,656.316666666667,0.051868789589372,691.257349962495,2450.75869281263
0.0533969485544818,656.683333333333,0.0520201313043478,691.748219499919,2450.72873241086
0.0535453084097837,656.8,0.0521609608454106,691.968558563546,2448.28413697914
0.0537596240947897,657.266666666667,0.0523643634782609,692.601075596702,2450.34392690543
0.0538987098171475,657.216666666667,0.0524963447584541,692.639797070326,2447.39297921042
0.0540894971335748,657.483333333333,0.0526773584057971,693.04627620704,2449.33902181757
0.0542712866458215,657.7,0.0528498047101449,693.394225226957,2450.40802635598
0.05444677668394,658.116666666667,0.0530162471014493,693.948997848646,2450.34133241994
0.0546010231680867,658.383333333333,0.0531625183091787,694.331736970149,2447.60258980014
0.0547794955095902,658.6,0.0533317360869565,694.677775742616,2445.65071009058
0.0549690705082071,659.083333333333,0.0535114494444445,695.312531554117,2443.94190582445
0.0551515315148892,659.4,0.0536843883816425,695.766919880918,2443.62726251735
0.0552979719353517,659.45,0.0538231649033817,695.916247592768,2438.75212057285
0.0554812453879505,659.716666666667,0.0539968196859903,696.318568936521,2438.59846546944
0.0556435672503035,660.25,0.054150597294686,696.988665277013,2435.78672197685
0.0558171142214958,660.35,0.0543149829951691,697.208831376165,2435.16171376937
0.056001794825026,660.666666666667,0.0544898849275362,697.665185781067,2435.44364411498
0.056177981586403,660.733333333333,0.0546567142512078,697.851998366856,2432.95981553196
0.0563532002545784,661.15,0.0548225992995169,698.407918348314,2427.57415905726
0.0565424520369493,661.366666666667,0.0550017390338164,698.761959695504,2420.28309046055
0.056689195250655,661.583333333333,0.0551406194202899,699.087960091246,2419.2495270984
0.0568504404564578,662.116666666667,0.0552932025120773,699.758290800228,2410.93620488466
0.0570290631464374,662.316666666667,0.0554622023913044,700.087965672938,2409.00703157815
0.0571921269493969,662.583333333333,0.055616456642512,700.477883447888,2401.69493361309
0.0573426693897041,662.8,0.055758844879227,700.806721271496,2397.60198802896
0.0575526921890457,663.016666666667,0.0559574578260869,701.17506079954,2396.79508978615
0.0577287734804981,663.233333333333,0.0561239428019324,701.520980198049,2391.61648142336
0.0578981355209027,663.383333333333,0.0562840485748792,701.791991468975,2389.60041802236
0.0580589135270257,663.7,0.0564360157487923,702.233700907887,2384.4549585827
0.0582378657931188,664.016666666667,0.056605134057971,702.687580184394,2380.7934482877
0.0584090806995996,664.45,0.0567669134299517,703.259913670849,2371.57091659889
0.0585825029622882,664.6,0.0569307518357488,703.533931468737,2369.50481607031
0.0587651155250792,665.033333333333,0.057103243647343,704.114093994695,2363.34252897854
0.0589477392037356,665.3,0.0572757162077295,704.517930892245,2361.06377623299
0.0591105376903105,665.566666666667,0.0574294404830918,704.908670202081,2358.48519363021
0.0592710798549125,665.516666666667,0.0575810110628019,704.962558161442,2357.22010090114
0.0594423975421985,665.716666666667,0.0577427296618357,705.288461417134,2357.90776947862
0.0596220346005285,666.15,0.0579122734057971,705.867218349142,2349.13127589298
0.0597942504580575,666.2,0.058074785942029,706.034929655158,2354.95155615237
0.0599596495551551,666.566666666667,0.058230840942029,706.533770405148,2353.37088291594
0.0601397639830725,666.833333333333,0.0584007522463768,706.936532616046,2351.93393262354
0.0603231113929212,667.05,0.0585736837439614,707.288531454648,2348.93700604907
0.0604856236639486,667.533333333333,0.0587269387439614,707.909503316475,2351.73405743956
0.0606574891049609,667.75,0.0588889885748792,708.254038349838,2348.76245229738
0.0608224731679814,668.016666666667,0.0590445253381643,708.647092450764,2349.20549989073
0.0609955418934556,668.116666666667,0.0592076578260869,708.868804798049,2346.25420900388
0.0611750628914167,668.216666666667,0.0593768440338165,709.094863275093,2348.94738501035
0.0613363892957952,668.433333333333,0.0595288586714976,709.432620484953,2353.70889868259
0.0615172565798161,668.7,0.0596992588164251,709.836589474923,2351.93239043314
0.0616988249924371,668.966666666667,0.0598702903140097,710.241123959107,2354.44620331597
0.0618854785371425,669.233333333333,0.0600460813526571,710.649158419674,2351.26526766089
0.0620419530931917,669.6,0.0601934258937198,711.143291791201,2348.35523327407
0.0622103542720245,670.033333333333,0.0603519769082125,711.716344374065,2345.7637969464
0.0623790740250825,670.3,0.0605108026570048,712.112693319013,2343.18711453216
0.0625521800095044,670.516666666667,0.0606737312077295,712.458945899373,2340.69718237012
0.0627338543361418,670.716666666667,0.0608446957971015,712.793308334156,2341.65230874313
0.0629060620780582,670.983333333333,0.0610067248792271,713.192252553342,2337.32193538643
0.0630779176873131,670.983333333333,0.0611683964734299,713.307564802892,2335.64249822889
0.0632509618493489,671.416666666667,0.0613311597826087,713.884416635017,2337.00976836857
0.0634313301918501,671.466666666667,0.0615007839371981,714.058690512821,2332.18977061407
0.0635980027457788,671.95,0.0616575025603865,714.684677945026,2329.33407891739
0.0637684313631739,672.216666666667,0.0618177275362319,715.082869036182,2326.28742385454
0.0639445575336786,672.416666666667,0.0619832819806763,715.414052894938,2323.40625989651
0.0641156616708152,672.85,0.062144089589372,715.990222955208,2319.26822336732
0.0642906108566048,672.75,0.0623084841304348,716.001508453781,2320.13738918256
0.0644702690960932,673.383333333333,0.0624772755072464,716.796538038158,2314.5257288571
0.0646404936354645,673.533333333333,0.0626371775120773,717.07086047994,2314.24308120459
0.0648110614701989,673.533333333333,0.062797376352657,717.185743602228,2312.46864286517
0.0649799500130164,673.7,0.062955972705314,717.476992323769,2316.57591503861
0.0651582459240199,674.116666666667,0.0631233758454106,718.040926214814,2315.37109238822
0.0653182489539992,674.116666666667,0.0632735798309178,718.14878692404,2311.32527126905
0.0654957869894017,674.6,0.06344021852657,718.78345790305,2313.39339129734
0.065677836112487,674.55,0.0636110625362318,718.852984349678,2312.25476906202
0.0658586075731884,675.033333333333,0.063780678647343,719.490088732155,2312.56985859691
0.0660150306856959,675.566666666667,0.0639274257246377,720.1642208969,2308.91620069879
0.0661853529635787,675.566666666667,0.064087187705314,720.279284950428,2307.02880380026
0.0663645644225188,675.983333333333,0.0642552601690821,720.844672806882,2305.76711673988
0.0665226947001383,675.933333333334,0.0644035383091787,720.898240104314,2310.64043880455
0.0667120673340809,676.15,0.0645810833574879,721.257364327939,2309.35514496808
0.0668699324831938,676.35,0.0647290646859904,721.577478835008,2310.64128081757
0.0670491481819879,676.683333333334,0.0648970332850241,722.054374422282,2307.76675908602
0.0672294663705455,676.833333333333,0.0650660067149759,722.336477155131,2304.72823088369
0.067388339038579,677.416666666667,0.0652148602173913,723.066650670384,2306.58778348768
