Repository: renankin/waam-in718-data

## About

This repository contains CSV data with the results from tensile tests and temperature measurements reported in the following paper:

> **Wire-arc directed energy deposition of Inconel 718: Effects of heat input and build interruptions on mechanical performance** \
R.M. Kindermann, M.J. Roy, R. Morana, J.A. Francis, P.B. Prangnel \
Additive Manufacturing, Volume 76, 2023, 103765, ISSN 2214-8604 \
https://doi.org/10.1016/j.addma.2023.103765

If you have used the data contained within this repository, please cite the main work.

File: CSV_export_tensile/AS-T1#40.csv (part 1 of 3)
eng_strain,eng_stress_MPa,true_strain,true_stress_MPa,hardening_rate_MPa
NaN,NaN,NaN,NaN,NaN
3.37432677650629e-05,NaN,3.3742698473913e-05,1.116704346649,NaN
NaN,NaN,NaN,NaN,NaN
3.35409750062965e-05,NaN,3.35404125202623e-05,1.00003354097501,NaN
7.4999748234772e-05,NaN,7.49969358943478e-05,9.93407833083246,NaN
0.000144940972671925,18.8166666666667,0.000144930469743961,18.8193939726358,NaN
0.00020647700861276,27.4833333333333,0.000206455695169082,27.4890080097867,NaN
0.000242317839249884,35.7166666666667,0.000242288485024155,35.7253214521585,NaN
0.000299092474310036,43.4333333333333,0.000299047755072464,43.4463239164675,NaN
0.000376197811562839,51.4,0.000376127066908212,51.4193365675143,NaN
0.000418585787421932,59.3333333333333,0.000418498204830918,59.358169423387,NaN
0.000461236931743159,66.6666666666667,0.00046113059468599,66.6974157954495,NaN
0.000501715917591294,73.6833333333333,0.000501590100241546,73.7203014345279,NaN
0.000549984058990427,80.5333333333333,0.000549832873188406,80.577625382884,NaN
0.000610482405051682,88.0333333333333,0.00061029613647343,88.0870761343914,NaN
0.000646508838595627,95.1666666666667,0.000646299941787439,95.2281927578064,NaN
0.000626941800739189,102.016666666667,0.000626745354830918,102.080625179372,NaN
0.000826837751686904,107.916666666667,0.000826496109661836,108.005896240703,NaN
0.000775319918026263,114.516666666667,0.000775019512801932,114.605453719279,NaN
0.000906783814375034,121.1,0.000906372934299517,121.209811519921,NaN
0.00092734848306808,127.483333333333,0.000926918761111111,127.601554809116,NaN
0.000911928790673366,133.433333333333,0.000911513236231884,133.555015031635,NaN
0.00106870166982675,139.066666666667,0.0010681310147343,139.215287445551,NaN
0.00101619083131865,144.916666666667,0.0010156748589372,145.063929654639,NaN
0.00108159442090305,150.4,0.00108100991908213,150.562671800904,NaN
0.00111778510082217,156.35,0.0011171608442029,156.524765700514,NaN
0.00118216114237568,161.566666666667,0.00118146294009662,161.757664501903,NaN
0.0011993927792775,166.133333333333,0.00119867408236715,166.332592453731,NaN
0.00121144680643903,171.35,0.0012107135968599,171.557581410283,NaN
0.0012761573916602,176.4,0.00127534379492754,176.625114163889,NaN
0.0013317929701866,181.133333333333,0.0013309069205314,181.374565433333,NaN
0.00135504875729486,186.183333333333,0.00135413150724638,186.435620827796,NaN
0.00139095500377406,190.916666666667,0.00138998852198068,191.182223159471,NaN
0.00143641508241554,195.966666666667,0.00143538442512077,196.248156142317,NaN
0.00146248914207092,201.016666666667,0.00146142074637681,201.310651359042,NaN
0.00150759066741291,205.8,0.00150645539347826,206.110262159354,NaN
0.00154644438817808,210,0.00154524987439614,210.324753321517,NaN
0.00158862817015959,214.833333333333,0.0015873676352657,215.174623618556,NaN
0.00162698921213367,219.4,0.00162566709903382,219.756961433142,NaN
0.00166284252574633,223.666666666667,0.00166146153381642,224.038589111592,NaN
0.00168359890304615,228.283333333333,0.00168218323913043,228.667670902917,NaN
0.0017175081653158,232.583333333333,0.00171603493478261,232.98279710745,NaN
0.00175813994113083,236.95,0.00175659622222222,237.366591259051,NaN
0.0018070170704112,241.583333333333,0.00180538637922705,242.019878540594,NaN
0.00181956764456714,245.616666666667,0.00181791423671498,246.0635828063,NaN
0.00194535837752374,250.033333333333,0.00194346861835749,250.519737772993,NaN
0.00192070535303146,254.183333333333,0.00191886315700483,254.671544622318,NaN
0.00198086879491544,258.316666666667,0.00197890946135266,258.828358090873,NaN
0.00200246653168956,262.583333333333,0.00200046426811594,263.109147670113,NaN
0.00204998231995979,265.866666666667,0.00204788397342995,266.4116886328,NaN
0.0020918050291252,269.483333333333,0.00208962025120773,270.047039925265,NaN
0.00215710359167742,273.15,0.00215478038405797,273.739212846067,NaN
0.00217928231936115,276.883333333333,0.00217691112801932,277.486740286192,NaN
0.00221864790069271,280.433333333333,0.00221619033574879,281.055516159618,NaN
0.0022842671531591,283.833333333333,0.00228166218115942,284.481684493638,NaN
0.00230698482024527,287.566666666667,0.00230432781642512,288.230078601475,NaN
0.00235534224606204,290.483333333333,0.00235257277536232,291.16752100011,NaN
0.00238927033808101,293.566666666667,0.00238642057004831,294.268076795583,NaN
0.00243605359075372,296.816666666667,0.00243309122222222,297.539727973296,NaN
0.00247479625555802,299.316666666667,0.00247173899033816,300.057414432559,NaN
0.00251656225959906,302.283333333333,0.00251340101932367,303.044048161706,NaN
0.00256637832972539,305.05,0.00256309080434783,305.832873709483,NaN
0.00261023731808319,308.133333333333,0.00260683656521739,308.937634458945,NaN
0.0026508780661938,310.9,0.00264737068599034,311.72415799078,NaN
0.00273903445206058,313.766666666667,0.00273529013285024,314.626084376575,NaN
0.00277624289325851,316.65,0.00277239624879227,317.52909731215,NaN
0.00283915763134157,319.566666666667,0.00283513483574879,320.473966807056,NaN
0.00286578506978796,322.233333333333,0.00286168653623188,323.156784808988,NaN
0.00291697578047501,325.15,0.00291272966183575,326.098454675021,NaN
0.00292815998050378,327.6,0.0029238812705314,328.559265209613,NaN
0.00302007332069354,330.466666666667,0.00301552206038647,331.464700230045,NaN
0.00306529284950052,332.8,0.0030606044178744,333.820129460314,NaN
0.00314156922203246,335.466666666667,0.00313664480434783,336.520558421684,NaN
0.00318156389009827,337.916666666667,0.00317651342512077,338.991770131196,NaN
0.00324748675705577,340.666666666667,0.00324222506038647,341.772977155237,NaN
0.00331357985660752,343.166666666667,0.00330810204830918,344.303776820793,NaN
0.00337411822421951,345.983333333333,0.00336843865942029,347.15072200361,NaN
0.0034345177447912,348.383333333333,0.00342863325845411,349.579862073656,NaN
0.00348631689749013,350.666666666667,0.0034802537826087,351.889201792053,NaN
0.00353067326976997,353.116666666667,0.00352445507487923,354.363406242777,NaN
0.00365514816866153,355.5,0.00364848434782609,356.799405173959,NaN
0.00369403392608003,358.216666666667,0.00368722773913044,359.539931186221,NaN
0.00378087182080655,360.3,0.00377374228985507,361.662248117037,NaN
0.00383360333766802,362.733333333333,0.00382627380676328,364.123909050683,NaN
0.00392983150109405,365.4,0.00392212988405797,366.8359604305,NaN
0.00399525026284175,367.516666666667,0.00398729044444444,368.984987725765,NaN
0.00406514233507504,370.066666666667,0.00405690196859904,371.571040340133,NaN
0.00414294183449981,372.366666666667,0.00413438348067633,373.909360107773,NaN
0.00421376086507719,374.866666666667,0.00420490783574879,376.446265156289,NaN
0.00431491124947003,376.833333333333,0.00430562871256039,378.459335722509,NaN
0.00437881332801271,379.166666666667,0.00436925421980677,380.826966720205,NaN
0.00445906863582279,381.233333333333,0.00444915644444444,382.93327893293,NaN
0.00456351143783174,383.266666666667,0.00455313019082126,385.01570848374,NaN
0.00463974119885746,385.55,0.00462901077777778,387.33885221922,NaN
0.00473215835705409,387.833333333333,0.00472099689371981,389.668622082811,NaN
0.00480489539033124,389.9,0.00479338872463768,391.77342871269,NaN
0.00491768933240433,392.083333333333,0.00490563699516908,394.01147735908,NaN
0.00501454990404682,394.15,0.00500201892270531,396.12648484468,NaN
0.00512754940840887,396.283333333333,0.00511444829227053,398.315295704729,NaN
0.00519682087903739,398.3,0.00518336400724638,400.369893756121,NaN
0.00528999981170886,400.483333333333,0.00527605691304348,402.601890091259,NaN
0.00540699182992332,402.133333333333,0.00539242652898551,404.307664981206,NaN
0.00549636812245091,404.2,0.00548131821256038,406.421631995095,NaN
0.00559654045126234,406.016666666667,0.00558093800483092,408.288955365553,NaN
0.00569903919287795,407.866666666667,0.0056828611062802,410.191114785468,NaN
0.00580856490481496,409.85,0.00579176023429952,412.230640326238,NaN
0.00592572973862548,411.7,0.00590824165458938,414.139622933392,NaN
0.00603353531986128,413.783333333333,0.0060154064299517,416.27990968977,NaN
0.00610935546418312,415.583333333333,0.00609076901449275,418.122279641657,NaN
0.00624241306702467,417.333333333333,0.00622300991304348,419.938500386638,NaN
0.00636051551140038,419.25,0.00634037279951691,421.916646128155,NaN
0.00649412577814901,420.9,0.00647312979468599,423.633377540023,NaN
0.00662456288340385,422.383333333333,0.00660271689371981,425.181438285902,NaN
0.00671024081278349,423.883333333333,0.00668782735748792,426.727692576525,NaN
0.00677881803964087,425.85,0.00675594516183575,428.736759662181,NaN
0.00695895838442806,427.433333333333,0.00693485658454106,430.407824112117,NaN
0.00698291943304352,429.2,0.0069586517584541,432.197069020662,NaN
0.0071567055343098,430.9,0.00713121785024154,433.983824414734,NaN
0.00732858869372643,432.383333333333,0.00730186507246377,435.552092941356,NaN
0.00746537320402241,433.983333333333,0.00743764521980677,437.223180880992,NaN
0.00762705517168172,435.633333333333,0.00759811623913043,438.95593280129,NaN
0.00770450970382375,437.016666666667,0.00767498153864734,440.383665815733,NaN
0.00784486082386304,438.65,0.00781424989130435,442.091148200388,NaN
0.00799063151681811,439.766666666667,0.00795887547584541,443.280680053379,NaN
0.00814393830155358,441.316666666667,0.00811095538888889,444.910722371447,NaN
0.00826182941284692,442.8,0.00822788732125604,446.458338064009,NaN
0.00840248684584544,444.033333333333,0.0083673824589372,447.764317575784,NaN
0.00853957385938076,445.666666666667,0.0085033179589372,449.472470083331,NaN
0.00872360442737885,447.316666666667,0.00868577364492754,451.21888032044,NaN
0.00881885387869374,448.55,0.0087801949057971,452.505696907288,NaN
0.00897314595448218,449.45,0.00893312650241546,453.482980449242,NaN
0.00909633074802296,450.783333333333,0.00905520831884058,454.88380762903,NaN
0.00924111114076265,452.266666666667,0.00919867332125603,456.446113198596,NaN
0.00939319481016465,453.483333333333,0.00934935308454106,457.742990626496,NaN
0.00957102116674169,454.816666666667,0.00952550911111111,459.16972661032,NaN
0.00971252772645625,455.616666666667,0.00966566432608695,460.041856174302,NaN
0.00987929386702158,457.05,0.0098308126884058,461.565331261922,NaN
0.0100073746194747,458.266666666667,0.00995763242995169,462.852712875618,NaN
0.0101690242671144,459.55,0.0101176676111111,464.223175101952,NaN
0.0103251663008992,461.033333333333,0.0102722258719807,465.793579170258,NaN
0.0104440934308174,461.566666666667,0.0103899306811594,466.387312057884,NaN
0.0106408910152496,462.8,0.010584675173913,467.724604361858,NaN
0.0108080210882258,463.65,0.0107500318864734,468.661138977556,NaN
0.0109725525580797,464.816666666667,0.0109127908647343,469.916891971538,NaN
0.011118672230112,465.933333333333,0.0110573141884058,471.11389334775,NaN
0.0112886607588489,466.833333333333,0.0112254193236715,472.103256464256,NaN
0.0114460574934461,467.783333333333,0.0113810469830918,473.137608261143,NaN
0.0116382053107329,468.9,0.0115710023115942,474.357154470203,NaN
0.0117670171442523,470.083333333333,0.011698324147343,475.614811975894,NaN
0.0119457468186477,471.2,0.0118749595652174,476.828835900947,NaN
0.0121322375728572,471.983333333333,0.0120592318671498,477.709547263762,NaN
0.0123250517916218,472.783333333333,0.0122497167149758,478.610412402882,NaN
0.0124761266138946,473.483333333333,0.0123989410676329,479.390571349569,NaN
0.0126311712056126,474.333333333333,0.012552063415459,480.324718875196,NaN
0.0127886990992023,475.283333333333,0.012707614268116,481.361588870199,NaN
0.0129918509705487,476.133333333333,0.0129081807826087,482.31918664211,NaN
0.0131702871460249,477.1,0.0130843129613527,483.383543997368,NaN
0.0133183220823743,478.166666666667,0.0132304129057971,484.535044342389,NaN
0.0135072268837106,478.95,0.0134168175048309,485.419286315953,NaN
0.0136674518761208,479.866666666667,0.0135748946497585,486.425221240288,NaN
0.013855883346531,480.816666666667,0.0137607681908213,487.478806311068,NaN
0.0140440718666899,481.45,0.0139463676038647,488.211518400218,4916.61665050635
0.0142157934001548,482.366666666667,0.014115696531401,489.223891543121,4837.2722022555
0.0143835811129376,482.733333333333,0.0142811187584541,489.676767389252,4767.48282349173
0.0145900959096503,483.533333333333,0.014484684531401,490.58813104218,4696.32545231838
0.0147659405803335,484.216666666667,0.0146579854879227,491.366581194674,4626.10517918196
0.01493437040172,484.85,0.0148239507004831,492.090929489274,4556.11816625787
0.0151037312309779,485.866666666667,0.0149908055289855,493.205066214091,4485.6538438888
0.0152924292707177,486.4,0.0151766786545894,493.838237597277,4425.45031810144
0.0155017745243755,487.15,0.0153828494758454,494.70168945955,4362.86032751726
0.0156671444769041,488.1,0.0155456817753623,495.747133219177,4301.78100715289
0.0158441483281231,488.583333333333,0.0157199400748792,496.324520137315,4243.0051283501
0.0160320640064773,489.316666666667,0.0159049077198068,497.161422786103,4188.47104295463
0.016220739639883,490.116666666667,0.0160905889830918,498.066721509834,4138.96939958981
0.0164087821020955,490.55,0.016275612826087,498.599328060183,4088.71711463188
0.0166210303253491,491.183333333333,0.0164844127391304,499.347306411973,4039.31675222333
0.0167658134113691,491.883333333333,0.016626818584541,500.130157520162,3989.87000777392
0.0169801572842654,492.35,0.0168376058478261,500.710180438908,3942.24488426
0.017166672820276,493.05,0.017020990384058,501.514028034037,3897.50334163971
0.017336986900403,493.95,0.0171884160652174,502.513604679454,3854.10701543026
0.0175702077948297,494.483333333333,0.0174176362439613,503.17150825108,3808.21356895414
0.0177129016580904,495.166666666667,0.0175578564057971,503.937505137698,3766.97580568347
0.0179098478708504,495.7,0.0177513561231884,504.577911589581,3724.40338636264
0.0181104029368802,496.233333333333,0.0179483630700483,505.220318950711,3689.42538708283
0.0183092205688626,496.866666666667,0.0181436250193237,505.963908059982,3653.55629987302
0.0184700880795925,497.25,0.0183015876521739,506.434251297577,3617.97645127143
0.0186575829677016,497.833333333333,0.018485665352657,507.121700054087,3583.35668538569
0.0188497968757084,498.516666666667,0.0186743408985507,507.913604572489,3545.36161509655
0.0190492575494758,498.833333333333,0.018870092178744,508.335737974264,3511.88616258838
0.0192313222673379,499.583333333333,0.0190487375724638,509.190981416058,3479.80683631807
0.0194090242280764,500.283333333333,0.0192230713743961,509.993344670903,3444.84656053897
0.0195954288744919,500.966666666667,0.0194059102560387,510.783323351825,3416.23528470762
0.0197955044100202,501.383333333333,0.0196021213236715,511.308469319444,3388.33389756783
0.0199783397129567,501.816666666667,0.0197813914951691,511.842130506957,3359.94007796125
0.020188978923283,502.133333333333,0.019987883589372,512.270892616678,3331.29447586956
0.0203757710518246,502.833333333333,0.0201709624444445,513.078950210559,3304.16014905114
0.0205866657061176,503.3,0.020377624410628,513.661268849889,3281.85189000347
0.0207744859335706,503.683333333333,0.0205616391086956,514.147095656641,3255.62773646206
0.0209679093261523,504.316666666667,0.020751108057971,514.891132805001,3233.87863181459
0.0211447984602711,504.85,0.0209243493623188,515.524951502668,3203.48527400858
0.0213462722530098,505.483333333333,0.0211216317850242,516.273518186026,3184.39754827027
0.0215419156522778,505.916666666667,0.0213131678671498,516.815080827081,3160.01993541881
0.0217281282676745,506.333333333333,0.0214954370845411,517.335008946199,3137.70702991696
0.0219382551665619,506.816666666667,0.0217010742681159,517.935340022666,3114.7807871894
0.0221352564018187,507.35,0.0218938278405797,518.580322335463,3093.82762042264
0.0223138756405394,507.766666666667,0.0220685636521739,519.096908921078,3074.77193222781
0.0224975348319978,508.35,0.0222481980096618,519.786621831846,3056.73550007963
0.0227050735271153,508.783333333333,0.0224511497318841,520.335296326038,3035.21793308092
0.0228904554237768,509.15,0.0226323995386473,520.804675379016,3014.8039625597
0.0231197341193885,509.633333333333,0.0228565222705314,521.415920498378,2996.35272555062
0.0232730216152441,510.383333333333,0.0230063346618357,522.26149568206,2973.51750969975
0.0234646724222523,510.8,0.0231936090821256,522.785754673286,2957.56854250292
0.0236927734783403,511.5,0.0234164557004831,523.618853634171,2938.70791889062
0.0238696283172097,511.65,0.0235892024154589,523.8628953285,2920.5536861925
0.0240895617207744,511.866666666667,0.023803985410628,524.19731032614,2902.41037904803
0.0242618812645925,512.283333333333,0.0239722373429952,524.712290740496,2888.02460708891
0.0244708025855538,512.816666666667,0.0241761891062802,525.365702079248,2872.44187707
0.0246581255125933,513.2,0.0243590208695652,525.854550013063,2854.43451246974
0.0248923854715308,513.783333333333,0.024587617294686,526.572626115515,2839.71912428996
0.0250277277331852,514.2,0.0247196636714976,527.069257600404,2823.52496453507
0.0252486106879524,514.9,0.0249351301932367,527.900509643227,2809.61096766239
0.025447980796893,515.05,0.0251295715458937,528.15698250944,2793.56613899779
0.0256472937748924,515.483333333333,0.0253239193961353,528.704085819394,2778.805033295
0.0258479715614144,516.283333333333,0.0255195599033817,529.628210250965,2764.65053088085
0.0260315618466198,516.333333333333,0.0256985083091787,529.774296433471,2756.72374274462
0.0262470766324212,516.966666666667,0.0259085331884058,530.535530383074,2743.21650567261
0.0264268440872755,516.866666666667,0.0260836876086956,530.525821480576,2728.84189551901
0.0266546152990339,517.6,0.0263055699033816,531.39642887878,2717.13119568964
0.0268173999030297,517.866666666667,0.0264641156280193,531.754504163116,2703.62108719826
0.0270222292789593,518.516666666667,0.0266635755797101,532.528142918295,2693.48247560882
0.027227389643887,518.666666666667,0.0268633179710145,532.788606095296,2679.85898643682
0.0274218938862425,519.25,0.0270526488164251,533.488818400431,2668.97752535006
0.0276215997609897,519.733333333333,0.0272470056521739,534.089199449112,2656.07475747365
0.0278009464739963,520.216666666667,0.0274215164492754,534.679182371548,2644.14426391578
0.0280243654241648,520.533333333333,0.02763886852657,535.120949682125,2632.94398360171
0.0282310908670944,520.8,0.0278399383333333,535.502752123583,2623.80844685428
0.0284166516359321,521.283333333333,0.0280203880676329,536.096460220284,2614.64412534192
0.0286392060237679,521.483333333333,0.0282367695410628,536.418201954628,2609.838818693
0.0288119756657459,521.916666666667,0.0284047148550725,536.954116966214,2598.04570197493
0.0289901527987459,522.4,0.0285778871256039,537.544455822065,2586.54796832969
0.0291456476426983,522.766666666667,0.0287289897342995,538.003039732681,2577.9996189425
0.0294199436994838,523.3,0.0289954821497585,538.69545653794,2567.50316783227
0.0296287933105754,523.766666666667,0.0291983424396135,539.285240976302,2555.99505230525
0.0297653853154387,523.983333333333,0.0293309950483092,539.579899148868,2543.90215701932
0.0299749349614102,524.033333333333,0.0295344669565217,539.741198417611,2538.07468794598
0.0301755662753282,524.683333333333,0.029729240410628,540.515950031893,2531.23803966276
0.0303633191935926,524.883333333333,0.0299114771256039,540.82053352273,2519.38533684598
0.0305737932666401,525.316666666667,0.0301157279710145,541.377589832854,2514.89886817927
0.0307788479132611,525.683333333333,0.0303146795169082,541.863260700536,2506.71410414879
0.03100546273456,526.116666666667,0.0305345035024154,542.429157369031,2503.33781543665
0.0311804161682605,526.483333333333,0.0307041811594203,542.89930277232,2495.38139022875
0.0313718958769749,527.233333333333,0.0308898537439614,543.773642569537,2486.54288797237
0.0315812877670765,527.45,0.0310928558212561,544.107550232745,2478.10918069098
0.0317579101003735,527.55,0.0312640563043478,544.303885473452,2472.2680475101
0.0319779952461414,528.033333333333,0.0314773443961353,544.918780756471,2465.32443983274
0.032179414179889,528.233333333333,0.0316725028985507,545.23157255029,2459.71866088031
0.032351070389453,528.766666666667,0.0318387936956522,545.872834319596,2455.71130218327
0.032589198327569,528.933333333333,0.0320694327536232,546.170846635395,2450.10320300011
0.032767342288109,529.25,0.0322419394927536,546.592115905982,2447.43912673886
0.0329698919896833,529.466666666667,0.03243804352657,546.923125478804,2442.73833311169
0.0331465631868844,530,0.0326090611835749,547.567678489049,2435.42910268002
0.0333664187534668,530.316666666667,0.0328218404589372,548.011434638609,2425.96652662552
0.0336107581714193,531,0.0330582624396135,548.847312589024,2420.45445931562
0.0337742001827714,531.166666666667,0.033216377173913,549.106395997082,2413.63517799228
0.0339429797947859,531.75,0.0333796292995169,549.799179505877,2408.26671679006
0.0341522067361639,531.966666666667,0.0335819671256039,550.134502243415,2401.67813566236
0.034360303765659,532.233333333333,0.0337831716425121,550.521032340876,2397.75437877919
0.0345606139147294,532.65,0.0339768089613526,551.058711001681,2396.26900124549
0.0347233779952036,532.866666666667,0.0341341233574879,551.369597354378,2389.78362692555
0.0349337054958214,533.083333333333,0.0343373720048309,551.705909504731,2382.96309939162
0.0351578434073476,533.35,0.0345539207971014,552.101435781309,2374.80692244109
0.0353307338792528,533.716666666667,0.0347209253140097,552.573268183589,2365.32715132195
0.0355358652452593,534.25,0.0349190369323672,553.23503600728,2358.2500578118
0.0357614810576563,534.566666666667,0.0351368866908213,553.683562390721,2351.00074053452
0.035987698377216,535,0.0353552696135266,554.253418631811,2339.92774012615
0.0361560786279382,535.366666666667,0.0355177875362319,554.723425961444,2335.45959772379
0.0363393572332869,535.683333333333,0.0356946550966184,555.149721347251,2330.9482022189
0.0365787548147318,536.216666666667,0.0359256314975846,555.830804644239,2323.37852549728
0.0367649675982695,536.266666666667,0.0361052570772946,555.982493290699,2318.37093678934
0.0369255579990255,536.533333333333,0.0362601407487923,556.345126051744,2308.99121990896
0.0371384916085868,536.75,0.0364654705797101,556.684085370909,2305.00573988984
0.0373555251467736,537.216666666667,0.0366747105555556,557.284677367599,2300.28183317185
0.0375666299563961,537.65,0.036878192705314,557.847698596056,2291.52176561866
0.0377431792934331,538.133333333333,0.0370483353381642,558.444196217106,2283.26129471691
0.0379325956623275,538.283333333333,0.0372308458937198,558.701817368437,2279.93546436536
0.0381557594636137,538.766666666667,0.0374458307729469,559.323718007013,2276.54480504626
0.0383031530121773,539.083333333333,0.0375877970289855,559.731924736315,2270.88700742444
0.0385442833259086,539.083333333333,0.0378200050483092,559.861914069609,2265.36254929029
0.0387359207533824,539.133333333333,0.0380045130676329,560.01715940884,2264.85985176649
0.0389481924188124,539.616666666667,0.0382088479468599,560.633760432398,2263.60904546026
0.0391468001730744,539.883333333333,0.0383999920048309,561.018038300107,2258.55898369597
0.0393369900243883,540.25,0.0385830002657005,561.501808860676,2256.47633817454
0.0395361452164915,540.566666666667,0.0387745994444444,561.938588899195,2255.60435389262
0.0397408365997483,541.05,0.0389714865217391,562.551779642294,2256.71842205924
0.0399369704856984,541.533333333333,0.0391601060144927,563.160534083689,2249.29679793951
0.0401435369244088,542.016666666667,0.0393587199033816,563.775132738645,2246.44093376716
0.0403395782848608,542.116666666667,0.0395471774396135,563.985424381194,2246.91329004587
0.0405267855629343,542.283333333333,0.0397271094927536,564.260333697687,2244.35870906273
0.0407425700356472,542.383333333333,0.0399344680193236,564.481424277834,2242.11155682793
0.0409171543109716,542.7,0.0401022036714975,564.905739644564,2237.09548136895
0.0411215999297694,543.066666666667,0.0402985935024154,565.398436868527,2234.09889247854
0.0413281345020633,543.333333333333,0.0404969508212561,565.788286412788,2233.00263202281
0.0415343844784661,543.766666666667,0.0406949955555555,566.351680466574,2228.54064715938
0.0417164615831898,544.133333333333,0.0408697964975845,566.832650629466,2228.26308568423
0.0419292320306965,544.5,0.0410740255072464,567.330466840714,2220.04500059484
0.0421388280636288,544.883333333333,0.041275166763285,567.844078431404,2213.22440311905
0.0423604309524439,545.15,0.0414877865458937,568.242788933725,2207.68508619053
0.0425131798971194,545.416666666667,0.0416343171980676,568.604063535554,2204.81974112313
0.0427343192351026,545.883333333333,0.0418464160869565,569.211285965122,2198.56384080746
0.0429351011887098,545.833333333333,0.0420389508695652,569.268742732171,2195.52399765744
0.0431328721220299,546.1,0.0422285620772947,569.654861465841,2193.45254665401
0.0433287120171246,546.533333333333,0.0424162864975845,570.213918741092,2188.94329320217
0.0435328515870259,547.116666666667,0.0426119291545894,570.934215317455,2179.94898265412
0.0437224047398974,547.116666666667,0.0427935582608696,571.03792300661,2177.95617203188
0.0439501899898282,547.483333333333,0.043011777584541,571.545329849598,2169.26294705118
0.0441321049798249,547.85,0.0431860187922705,572.027773713197,2166.32775333642
0.0442847877008985,548.116666666667,0.0433322374154589,572.389896885324,2159.51972617798
0.0445572141705073,548.333333333333,0.0435930771256038,572.765539103495,2153.83065662134
0.0447211635789317,548.55,0.0437500207004831,573.081794281223,2150.8060950401
0.0449139901134135,548.866666666667,0.0439345759178744,573.518458706916,2150.64635717625
0.0450979420840421,549.35,0.0441106055072464,574.124554483869,2151.35707414967
0.0453451852295155,549.3,0.0443471516666667,574.208110246573,2147.65901594206
0.0455239263315872,549.666666666667,0.0445181246859904,574.689651506929,2144.42248714531
0.0457610517544813,550.2,0.0447448995410628,575.377730675316,2139.90956601609
0.045876143105821,550.35,0.0448549485990338,575.597935358289,2138.0854440656
0.0461141408049393,550.733333333333,0.0450824809178744,576.12992781264,2135.92354082493
0.0463453112007026,550.833333333333,0.0453034365942029,576.361875586387,2134.78819205833
0.0465415554638693,551.2,0.0454909711111111,576.853705371685,2133.35957785319
0.0467032529621141,551.416666666667,0.0456454657004831,577.169618737526,2131.48155168301
0.0469289014488807,551.683333333333,0.0458610226570049,577.573226114323,2129.44078187968
0.0471010312147624,552.166666666667,0.0460254231400966,578.174286069085,2130.96629950175
0.0472929543206841,552.166666666667,0.0462086963043478,578.280259610738,2130.48744728208
0.0475546615320634,552.433333333333,0.0464585542995169,578.70411351903,2129.61875357412
0.0477464268527776,552.8,0.0466415975120773,579.194224764216,2127.88585175615
0.0479179245575041,553.116666666667,0.0468052665700483,579.620869371498,2124.43530673053
0.0481399383726477,553.433333333333,0.0470171059661836,580.075579893369,2119.33488868273
0.0483233023392589,553.916666666667,0.0471920329227053,580.683749220755,2121.57333521151
0.0484989711966715,554.133333333333,0.0473595901449275,581.008229905782,2119.08726009096
0.0487172149588522,554.35,0.0475677172463768,581.35638811244,2113.48375198587
0.0489091180260783,554.45,0.0477506888888889,581.567660489559,2113.00245359577
0.0491291262718976,555.033333333333,0.0479604164734299,582.301636051779,2113.58288115452
0.0493278189966344,555.033333333333,0.0481497867874397,582.411917137099,2107.9059359464
0.0495115717004164,555.466666666667,0.0483248861352657,582.968694360525,2110.99316070937
0.049695303691548,555.616666666667,0.0484999350966183,583.228205652752,2104.32674665038
0.0499456119763959,555.933333333333,0.0487383647101449,583.699763884744,2106.03836456425
0.0501261181377022,556.316666666667,0.048910269468599,584.202661621973,2099.45019464985
0.0503061768332511,556.633333333333,0.049081718647343,584.635428231282,2096.63526840123
0.0505160479832942,557.1,0.049281517705314,585.242490331493,2096.75121972915
0.0506999620656363,557.05,0.0494565726086956,585.292413868662,2096.65008599356
0.0509163713111604,557.316666666667,0.0496625181400966,585.693209004565,2097.05021701665
0.0511200221052777,557.433333333333,0.0498562833816426,585.929337655552,2098.57449213486
0.0513160063922478,557.7,0.0500427188164251,586.318936764957,2097.69765110554
0.0515354149373326,558.066666666666,0.0502513959903381,586.826863896027,2097.42908451459
0.0517406221555214,558.433333333333,0.0504465270289855,587.327021432382,2095.07019649366
0.0519373703414474,558.7,0.050633578647343,587.717408809767,2095.66983396261
0.0521188375909509,558.916666666667,0.0508060714251208,588.046753643542,2093.91095594076
0.0523283314681184,559.083333333333,0.0510051677777778,588.3392313183,2091.50880615717
0.0525033729328299,559.6,0.0511714912560386,588.980887493212,2093.56814652713
0.0527317671717504,560.033333333333,0.0513884686714976,589.564880675086,2092.00981386325
0.0529116324766041,560.033333333333,0.0515593098550725,589.665611241314,2088.90526713757
0.0531433022575012,560.35,0.0517793134057971,590.128849419991,2093.46799150233
0.0533195008999123,560.566666666667,0.0519466067874396,590.455801554461,2092.72523113696
0.0535349248303649,560.783333333333,0.0521511049516908,590.804826929455,2091.2952869055
0.0536837339141509,561.15,0.0522923423913043,591.274627285926,2086.59517992848
0.0539195870445885,561.466666666667,0.0525161540821256,591.740717472635,2087.53052078122
0.0541138909818399,561.516666666667,0.0527005002415459,591.902518351153,2083.43827697608
0.0543204381226456,562,0.0528964249033817,592.528086224927,2083.54620698354
0.0545481383925883,562.416666666667,0.0531123703381643,593.095448834298,2078.07427090218
0.0546994801186813,562.316666666667,0.0532558733816425,593.075095995403,2077.56130388848
0.0548879267331641,563.066666666667,0.0534345307004831,593.972228612554,2073.22145317801
0.0551217999809666,563.066666666667,0.0536562104830918,594.103914842616,2073.42329452881
0.0553220312700275,563.333333333333,0.0538459632608696,594.498077615449,2073.41982620836
0.0555173971320306,563.283333333333,0.054031070531401,594.555357847854,2070.894259507
0.0557328164814757,563.65,0.0542351385748793,595.063802009784,2072.6571477553
0.0559125827410965,564.016666666667,0.0544054003623188,595.552295209024,2066.78159489646
0.056116092313955,564.4,0.0545981151449275,596.071922501996,2066.52120323334
0.0563099775388856,564.6,0.0547816815458937,596.392613318455,2061.07518216088
0.0564815009933741,565.083333333333,0.0549440482125604,597.000088186339,2057.73464272456
0.0567120345327123,565.3,0.0551622331884058,597.359313121342,2056.50605359569
0.0569210811944953,565.516666666667,0.0553600410869565,597.70648676684,2056.63711433067
0.0571052439845863,565.716666666667,0.0555342705072464,598.022054942814,2050.51527628866
0.0573062714800585,565.833333333333,0.0557244203381642,598.2591319458,2049.59912951722
0.0574997963100543,565.933333333333,0.0559074393236715,598.47438472507,2051.11388019752
0.0576871654972519,566.15,0.0560846049275363,598.809588746269,2047.56502235593
0.0579279503979917,566.783333333333,0.0563122313043479,599.615930153075,2047.12953231639
0.0581198943885157,566.95,0.0564936487439614,599.901074123569,2043.02669702831
0.0583059567972166,567.15,0.0566694757487923,600.218223397541,2041.72487405372
0.0584949803456156,567.8,0.0568480693478261,601.01344984024,2039.70892356074
0.0587462399316767,568,0.0570854155555556,601.367864281192,2039.44630483567
0.0588891395781135,568,0.0572203770772947,601.449031280368,2036.7233983784
0.0591329801478067,568.216666666667,0.0574506301690821,601.81701153632,2036.72459852753
0.0593752186640177,568.533333333333,0.0576793179951691,602.290124317783,2037.15391905603
0.0594306955281467,568.533333333333,0.0577316841545894,602.321664764269,2032.91427122842
0.0596557956433816,568.916666666667,0.0579441342995169,602.855843071447,2033.13634445434
0.0599232500904689,568.966666666667,0.0581964999275363,603.060998526474,2031.83375451658
0.0601212853702806,569.5,0.0583833217391305,603.739072018375,2033.45941923651
0.0603043536490386,569.6,0.0585559929951691,603.949359838492,2027.75779480071
0.0605061893180068,570.183333333334,0.058746331231884,604.682954045972,2027.6694228874
0.0606944412109296,570.35,0.0589238268357488,604.967074544654,2024.73276532922
0.0608963040358459,570.566666666666,0.0591141206763285,605.312067872719,2025.89644396485
0.0610843657254616,571.033333333333,0.059291371763285,605.914542308096,2021.96087169029
0.0612941861702909,570.983333333333,0.0594890937439613,605.9812920668,2023.80250398852
0.0614960018582262,571.466666666667,0.0596792356521739,606.609581861914,2023.96056024322
0.0616890554848282,571.466666666667,0.0598610885024154,606.719905574397,2024.33118002998
0.0618843726635057,571.616666666667,0.0600450399275362,606.990805487338,2026.1582119942
0.0620771010810146,571.933333333333,0.0602265200724638,607.437296678268,2025.41568144816
0.0622907152440417,572.316666666667,0.0604276285265701,607.966681179419,2026.36122144725
0.062532706429701,572.466666666667,0.0606554038647343,608.264556674123,2020.38733288875
0.0627194967447371,572.85,0.0608311856521739,608.778863710223,2024.69164704535
0.0628821696560655,573.116666666667,0.0609842462318841,609.155486132719,2023.15617825627
0.063095682997597,573.216666666667,0.0611851075362319,609.384163755606,2019.70676764228
0.0632777349997371,573.533333333333,0.0613563399275362,609.825223613516,2023.27568012938
0.0634808395183084,573.533333333333,0.061547339057971,609.941710825067,2024.45762241059
0.0636875161456405,573.966666666667,0.0617416599516908,610.521178017059,2027.96354451311
0.0638845079103085,574.166666666667,0.0619268398309179,610.847021625169,2025.50920922279
0.0640774182724981,574.383333333333,0.0621081498067633,611.188334432085,2028.53601438371
0.0642711505835305,574.7,0.0622901992270531,611.636630240355,2026.27275009475
0.0644720822453291,575.133333333333,0.0624789788405797,612.21337690203,2025.65461696371
0.0646678972429791,575.283333333333,0.0626629169565217,612.485696818932,2022.0027854428
0.0648627612312873,575.616666666667,0.0628459281642512,612.952753077416,2022.85826063364
0.0650619593276256,575.716666666667,0.0630329752415458,613.17392101757,2018.3821383776
0.0652715986857539,575.983333333333,0.0632297888888889,613.578686316349,2019.53625401016
0.0654505811497743,576.25,0.0633977905797102,613.965897387557,2019.42760935014
0.0656603817395234,576.25,0.0635946837439613,614.0867949774,2014.42469899549
0.0658520414667194,576.733333333333,0.063774518236715,614.712400715239,2016.95678459953
0.0660662133301806,576.933333333333,0.0639754376328502,615.049134010625,2010.17237872912
0.0662600228047481,577.316666666667,0.0641572198309179,615.569682165561,2012.76731182177
0.0664600111814346,577.466666666667,0.0643447628502415,615.845107790239,2008.475576208
0.0666725701137161,577.85,0.0645440556038648,616.376744640211,2005.30448549238
0.0668484859845953,578.05,0.0647089622222222,616.691767323395,2003.16188975069
0.0670601940793554,578.316666666667,0.0649073850483092,617.098694572659,2001.22880641388
0.0672434387126737,578.583333333333,0.0650790987922706,617.489266248508,2001.69791534998
0.0674251190641364,578.633333333333,0.0652493175845411,617.647754727812,1998.25927349302
0.0676383315536211,578.966666666667,0.0654490423188405,618.127006025162,2002.59654054098
0.0678744511002336,578.966666666667,0.0656701784782609,618.263711371999,2002.25095176194
0.0679954359021215,579.383333333333,0.0657834670289855,618.778755637758,2001.99207884003
0.0682082390162064,579.433333333333,0.065982701884058,618.95546062729,1998.78323646024
0.0684546031049695,579.7,0.0662133083091787,619.383133419951,1998.20518668117
0.0686480666207454,580.083333333333,0.0663943604589372,619.904932645584,1999.52038126394
0.0689102397204746,580.333333333333,0.0666396619323671,620.324242451115,1994.33989862374
0.0690828082421049,580.766666666667,0.0668010923188405,620.887658933406,1993.51334076308
0.0692481886979726,580.766666666667,0.0669557741304347,620.983706389493,1996.24798686762
0.0694547127754792,581.25,0.0671489043478261,621.620551800747,1994.7444714639
0.0696641516552015,581.4,0.0673447222463768,621.902737772334,1998.72203562026
0.069819708539441,581.4,0.0674901375845411,621.993178544831,1997.87313150157
0.0700153363678049,581.666666666667,0.0676729814251208,622.392253987273,1998.32263650813
0.0701968759135363,581.983333333333,0.0678426277294686,622.83674516708,1996.76457163245
0.0704314317175454,582.25,0.0680617744202898,623.258701117541,1995.49350768108
0.0706263928223629,582.633333333333,0.0682438910386473,623.782624004736,1994.93394374179
0.0708355526686604,582.95,0.0684392340821256,624.243585428196,1992.11903445318
0.07100541964426,583,0.0685978518115942,624.396159652604,1994.23999054026
0.0712247926068463,583.366666666667,0.0688026598309179,624.916836513747,1988.95884910441
0.0714844599317197,583.416666666667,0.0690450327294686,625.121891998497,1991.44912960813
0.0716415185046377,583.8,0.0691916023429952,625.624318503008,1992.64230400784
0.0718178048828964,583.75,0.0693560900724637,625.673643600391,1994.61909425837
0.0720496921152813,584.016666666667,0.0695724161594203,626.094887690193,2000.39969116107
0.0722119758460791,584.283333333333,0.0697237817632851,626.475587287267,1993.76842455631
0.0723936251833015,584.383333333333,0.0698931829227053,626.688961330035,1996.46881450045
0.0725545229505304,584.866666666667,0.0700432077777777,627.301388656334,1990.58794490437
0.0728184478462095,585.016666666667,0.0702892488164251,627.616672297497,1993.34601695562
0.0730041893202524,585.55,0.0704623679468599,628.297603056474,1993.54249137198
0.0731912760815641,585.816666666666,0.0706367106521739,628.693336049848,1990.8651329564
0.0734038185238803,585.866666666667,0.0708347381642512,628.871517145857,1991.88699178295
0.0735889206467439,585.983333333333,0.0710071673671498,629.105214350315,1991.30607770889
0.0737997302048752,586.183333333333,0.0712035077536232,629.443505183928,1992.62095320654
0.0740191860402239,586.566666666667,0.0714078600241546,629.983853891661,1990.74376032167
0.0742094680131828,586.45,0.0715850124637681,629.970142516331,1992.48909296176
0.0743663577462725,586.766666666667,0.0717310531400966,630.402366513588,1993.6382740667
0.0746115434323056,587.25,0.0719592413285025,631.065628880621,1989.32199766134
0.0747842809512635,587.416666666667,0.0721199725603865,631.346199702121,1985.53683185725
0.0749763595195758,587.883333333333,0.0722986701932367,631.9606854889,1986.34129204101
0.0751747676486572,588.05,0.0724832229227053,632.256522115793,1984.57627838858
0.0753906335071046,588.366666666667,0.0726839755797102,632.72400240113,1983.64923791978
0.0755631712790326,588.266666666667,0.0728444046618357,632.717961557746,1986.39736580009
0.0757667723648239,588.633333333333,0.0730336839371981,633.232181106348,1983.22142144883
0.0759766460887927,588.8,0.0732287571256039,633.535049217081,1988.40099559987
0.076190830601129,588.95,0.0734277978743961,633.822589682535,1985.52165392968
0.0763505096270325,589.266666666667,0.0735761611352656,634.257476972889,1989.2571653851
0.0765777852437401,589.216666666667,0.0737872927536232,634.337574028699,1985.18525313092
0.0767777111156012,589.7,0.0739729805072463,634.97581624487,1984.66144552704
0.0769487266705642,590.016666666667,0.0741317894927536,635.417697881077,1982.22268227821
0.0771758609223019,590.45,0.0743426726086957,636.018487081573,1982.75313956781
0.0772986819475299,590.866666666667,0.0744566874396135,636.53988120673,1986.17571850819
0.0776044691308895,590.65,0.0747404934057972,636.48707969216,1981.69829747922
0.077768668215469,590.866666666667,0.0748928559661836,636.817580426247,1985.88993220968
0.0779430458705246,590.816666666667,0.0750546379468599,636.866717217737,1985.54412489416
0.0781419332518281,591.183333333333,0.0752391273188406,637.37954190626,1985.94932200836
0.0783627497461301,591.5,0.0754439184299517,637.851566474836,1983.70452524682
0.0785503450478544,591.666666666667,0.0756178663768116,638.142287486647,1982.48515534496
0.0787388622920171,591.983333333333,0.0757926387198068,638.595427495836,1984.48368922307
