Repository: renankin/waam-in718-data

## About

This repository contains CSV data with the results from tensile tests and temperature measurements reported in the following paper:

> **Wire-arc directed energy deposition of Inconel 718: Effects of heat input and build interruptions on mechanical performance** \
R.M. Kindermann, M.J. Roy, R. Morana, J.A. Francis, P.B. Prangnel \
Additive Manufacturing, Volume 76, 2023, 103765, ISSN 2214-8604 \
https://doi.org/10.1016/j.addma.2023.103765

If you have used the data contained within this repository, please cite the main work.

File: CSV_export_tensile/AS-T2#19.csv (part 1 of 5)
eng_strain,eng_stress_MPa,true_strain,true_stress_MPa,hardening_rate_MPa
NaN,NaN,NaN,NaN,NaN
5.79676254219841e-06,NaN,NaN,NaN,NaN
7.17185791221375e-06,NaN,NaN,NaN,NaN
6.66684443229038e-06,NaN,NaN,NaN,NaN
1.53633873094527e-05,NaN,1.5363269293788e-05,0.771495201688786,NaN
7.76719287318706e-05,NaN,7.76689124238337e-05,9.78382531761353,NaN
0.000131005792782357,15.4460815211682,0.000130997212272794,15.4481050473233,NaN
0.000156549045880139,19.2050110305704,0.000156536793356998,19.2080175567234,NaN
0.000179501207704158,23.0295986973422,0.000179485099290061,23.0337325381213,NaN
0.000225306164919337,27.2809643870154,0.000225280787297161,27.2871109564768,NaN
0.000239153341765164,31.3025265258956,0.000239124749163286,31.3100126297199,NaN
0.00026888534704006,35.4389904401723,0.000268849203853955,35.4485194654156,NaN
0.000306671084198573,40.3141086248556,0.000306624070233266,40.326471796256,NaN
0.000337003004502234,44.5983033932136,0.000336946231744422,44.6133331554528,NaN
0.000378921514005981,49.4241779598697,0.00037884974137931,49.4429058442108,NaN
0.000409730976145495,54.1843943691564,0.000409647059330629,54.2065953939531,NaN
0.000446098865519051,59.8966540603005,0.000445999393002028,59.9233738897251,NaN
0.000497172321015205,64.7061140876142,0.000497048771805273,64.7382841765391,NaN
0.000508274613843174,70.2049847673075,0.000508145486054767,70.24066817883,NaN
0.000562665884914937,75.2442483454144,0.000562507647819473,75.2865857169945,NaN
0.000587302028215442,80.4148282382603,0.000587129633874239,80.4620560299833,NaN
0.0006313497143422,86.0778443113772,0.000631150496957404,86.1321895337944,NaN
0.000669541386649319,90.9365479567182,0.000669317343813388,90.9974337391342,NaN
0.000714403961589394,97.0263420527366,0.000714148896551724,97.0956580558776,NaN
0.000753195736485912,101.999947473474,0.000752912226926978,102.076773399033,NaN
0.000795210366199006,107.745036243303,0.000794894353955376,107.83071621303,NaN
0.000838443803742761,113.145419686942,0.000838092506085192,113.240285763,NaN
0.000861925674646491,118.430901355184,0.000861554430020284,118.532979989734,NaN
0.000895541266708877,123.929772034878,0.000895140508874239,124.040756259909,NaN
0.000942733809695007,129.592788107995,0.000942289715263692,129.714959610837,NaN
0.00098286559699523,135.091658787688,0.000982382900862069,135.224435731551,NaN
0.00102545563750445,140.262238680534,0.00102493021703854,140.406071383918,NaN
0.0010568073490167,145.7118657422,0.00105624932124746,145.865855112755,NaN
0.0010928628836735,150.849616556361,0.00109226614376268,151.014474503312,NaN
0.00112680739174231,156.085854606576,0.00112617302079108,156.261733301293,NaN
0.00116799984737614,160.944558251917,0.00116731826622718,161.132541471391,NaN
0.0012052323380034,165.918163672655,0.0012045066285497,166.118133608975,NaN
0.00124250445367746,170.744038239311,0.00124173318382353,170.956188467262,NaN
0.00127395048187395,175.553498266625,0.00127313969548682,175.777144730336,NaN
0.00130216369142344,180.379372833281,0.00130131661156187,180.614256303266,NaN
0.0013396551471323,185.238076478622,0.00133875860978702,185.486231621221,NaN
0.00136993513382233,190.113194663305,0.00136899762880325,190.373637408077,NaN
0.00141372157421649,194.036269566131,0.0014127232106998,194.310582826597,NaN
0.00143937513562431,199.223263998319,0.00143834022819473,199.510021010956,NaN
0.00147443281041038,203.310484294569,0.00147334690162272,203.610251943313,NaN
0.00150252850070021,207.972213467801,0.0015014008341785,208.28469764589,NaN
0.00154861160990061,212.46979724761,0.0015474137474645,212.798830442381,NaN
0.00157858110992537,216.77040655531,0.00157733646044625,217.11259622429,NaN
0.00162153870796877,221.366477571173,0.00162022543356998,221.725431883202,NaN
0.00164403771431743,225.765574114928,0.00164268776369168,226.136741233368,NaN
0.00168629747756621,229.852794411178,0.00168487727434077,230.240394598605,NaN
0.00171362128979102,234.251890954932,0.00171215471602434,234.653309982446,NaN
0.0017512222051983,238.700231116714,0.00174969060344828,239.118248261831,NaN
0.00177738737190869,243.050084042441,0.00177580968813387,243.48207819256,NaN
0.00180904657760594,247.449180586196,0.00180741222363083,247.896827679467,NaN
0.00184442229631698,251.01113562349,0.00184272343813387,251.474106158658,NaN
0.00187845594345593,255.623621178695,0.00187669385141988,256.103798889186,NaN
0.00191699761025754,260.02271772245,0.00191516251521298,260.521180650936,NaN
0.00192103954058154,264.306912490808,0.00191919670385396,264.814656520552,NaN
0.0019888338413947,268.34488916903,0.00198685872971602,268.878582565775,NaN
0.00202518441234467,272.36645130791,0.00202313649087221,272.918043599545,NaN
0.00203456314519546,276.141795356655,0.00203249622464503,276.703623276336,NaN
0.00207512960288314,280.803524529888,0.00207297949543611,281.386228236234,NaN
0.0021085127115239,284.414723185209,0.002106292918357,285.014415244389,NaN
0.00215012230483835,288.288554470007,0.00214781409989858,288.908410121203,NaN
0.00217351844081115,292.32653114823,0.00217115976673428,292.961908254419,NaN
0.0022095926739738,296.41375144448,0.00220715511409736,297.068705098136,NaN
0.00224227885490946,300.123437335855,0.00223976869929006,300.796397773256,NaN
0.00228363809482235,304.210657632104,0.00228103455628803,304.905364678724,NaN
0.00231933529098693,307.871099905452,0.00231664978448276,308.585156212538,NaN
0.00234749645061894,311.859832965648,0.00234474538539553,312.591922816625,NaN
0.00238154779002908,315.668006093077,0.00237871639959432,316.419784535371,NaN
0.00242442158231349,319.558251917218,0.0024214874137931,320.332995839973,NaN
0.00245770564514558,323.005305179115,0.00245469042596349,323.799157141066,NaN
0.00248884762490431,326.616503834436,0.00248575557302231,327.429402544259,NaN
0.00253893590060028,330.490335119235,0.0025357182479716,331.329428895871,NaN
0.00257746843708095,333.953802920475,0.00257415246196754,334.814558306946,NaN
0.00261710898072764,337.827634205274,0.00261369031440162,338.71176594069,NaN
0.0026484582292976,341.274687467171,0.00264495724391481,342.178539221644,NaN
0.0026992662409091,344.688911650383,0.00269562976419878,345.619318793217,NaN
0.0027428576882067,348.349353923731,0.002739102918357,349.304826627323,NaN
0.00279020752297643,351.812821724971,0.00278632211967546,352.794452506828,NaN
0.00281918993143515,355.210631368841,0.00281522346855984,356.212037604335,NaN
0.00286429678935973,358.345808383234,0.00286020250760649,359.372217131666,NaN
0.00292775466665485,361.431741779599,0.00292347713995943,362.489925248271,NaN
0.00299293387556632,365.108598592289,0.00298846396551724,366.201344485277,NaN
0.00301572577059273,367.767753965753,0.00301118759127789,368.87684065898,NaN
0.00311626917165508,370.541811114613,0.0031114236688641,371.696519137399,NaN
0.00316148854852094,373.529257274924,0.00315650155172414,374.710165744336,NaN
0.00322424387090336,376.303314423784,0.00321905714249493,377.516608078916,NaN
0.00329038431393136,379.290760584095,0.00328498284482759,380.53877295314,NaN
0.00336657456521428,382.015574114928,0.00336092033975659,383.301658030259,NaN
0.00343511482887249,384.838874881815,0.00342922829868154,386.160840607648,NaN
0.00351369768305521,387.465201176594,0.00350753906947262,388.826636756233,NaN
0.00361401185973387,390.025869314004,0.00360749701064909,391.435427431308,NaN
0.00369134756622724,392.438806597332,0.00368455126267748,393.887434630958,NaN
0.00378898058042076,394.85174388066,0.00378182047413793,396.347829470369,NaN
0.00387827565138488,397.412412018069,0.00387077452839757,398.953686899157,NaN
0.003978130494384,399.611960289946,0.00397023865618661,401.201668815096,NaN
0.00408973892427156,401.860752179851,0.00408139867393509,403.504257740178,NaN
0.00419243224460097,404.158787687782,0.00418366848630832,405.853196021224,NaN
0.0043025776830623,406.423994117029,0.00429334806034483,408.172664923978,NaN
0.0044327940755895,408.360909759429,0.00442299818204868,410.171089580912,NaN
0.00456182931684523,410.609701649333,0.00455145570993915,412.482833024098,NaN
0.0046886412114977,412.497373673705,0.00467768377028398,414.431425859546,NaN
0.00483060754541298,414.270143922681,0.00481897759888439,416.271320405753,NaN
0.004956233615933,415.534063452043,0.00494399192190669,417.59354734589,NaN
0.00510071125184841,417.405320937073,0.00508774669117647,419.534384954158,NaN
0.005267050843764,419.096018489337,0.00525322844574037,421.30341852714,NaN
0.0054185633814412,420.819545120286,0.00540393578346856,423.099782497669,NaN
0.00558172784513444,422.067050110306,0.00556620772819473,424.42291351642,NaN
0.00573929429511244,423.593602269146,0.00572288729208924,426.024730614095,NaN
0.00589188176792299,425.00525265259,0.00587459251014198,427.509333351965,NaN
0.00606527532923762,426.367659418006,0.0060469555856998,428.953696663859,NaN
0.006252133669022,427.828553419477,0.0062326701648073,430.50339472288,NaN
0.00642021337286214,429.043229330812,0.00639969159229209,431.797778409298,NaN
0.00660755871122509,430.192247084778,0.00658582448275862,433.034767614504,NaN
0.00677636215369382,430.980144973212,0.00675350580882353,433.900622516601,NaN
0.00695348083634939,432.276893581259,0.00692941687626774,435.282722676773,NaN
0.00715128615935501,433.228936863116,0.00712583697008113,436.327080963137,NaN
0.00734476830972564,434.542100010505,0.00731792684837728,437.733711055904,NaN
0.00753670069676482,435.26433974157,0.0075084416658215,438.544796794177,NaN
0.00773181453813554,436.479015652905,0.00770207724391481,439.853790451721,NaN
0.00793048265726237,437.62803340687,0.00789920165314402,441.098634936136,NaN
0.00813166346624783,438.612905767413,0.00809877963742394,442.179558309066,4983.74968609612
0.00832984506308243,439.614192667297,0.00829534336713996,443.276110779748,4845.32804589718
0.00851109175125919,440.352846937704,0.00847507661764706,444.100730420919,4721.86747060918
0.0087284239341836,441.124330286795,0.00869055146044624,444.974650449221,4606.61438610042
0.00894133464410474,441.912228175229,0.00890159760395538,445.863513290665,4493.50173087859
0.00912816265666239,442.749369681689,0.00908675278651115,446.790857944278,4391.02490263974
0.00932517445419956,443.58651118815,0.00928196344066937,447.723032790509,4294.44021814354
0.00955665935722916,444.587798088034,0.00951128335446248,448.836572228742,4207.79333728315
0.00975457817445502,445.162306965017,0.0097073094193712,449.504677488628,4120.50707232853
0.00994071719193812,446.114350246875,0.00989163328093307,450.549046837944,4044.14847956283
0.0101498883231796,446.885833595966,0.0100987241227181,451.421674900176,3972.62493503747
0.0103797263092442,447.361855236895,0.0103262268382353,452.005348855449,3901.92384171109
0.0106063120172877,448.363142136779,0.0105504596678499,453.118621519333,3836.64595892249
0.0108033022941658,448.888407395735,0.0107453635370183,453.737884557178,3778.91420911324
0.0110109989141136,449.462916272718,0.0109508192216024,454.411951955731,3723.49089771862
0.0112132206150006,450.185156003782,0.0111508185091278,455.233181475651,3664.40996576555
0.0114198915502393,451.137199285639,0.0113551768128803,456.28913717576,3614.63631783071
0.0116453587680465,451.449075533144,0.0115780734482759,456.706361983231,3561.90390252915
0.0118620483102372,452.384704275659,0.0117922456744422,457.750913492589,3516.31787785535
0.0120749646819969,453.28750393949,0.0120026438945233,458.760934540349,3468.16479761478
0.0122768802222954,453.697867423049,0.0122021305020284,459.267861798512,3426.03591014308
0.0125013045613149,454.387278075428,0.0124238084533469,460.067711827436,3384.73703690827
0.0126947644602027,454.74839794096,0.0126148614604462,460.521321741475,3347.34567337815
0.012926776615908,455.733270301502,0.0128439389579108,461.624432483127,3311.75913650749
0.0131377078743717,456.209291942431,0.013052156673428,462.202836349545,3275.71355769764
0.0133562482419205,456.636069965333,0.0132678398909736,462.735014672004,3238.3836567863
0.0135677647050434,457.358309696397,0.0134765467418864,463.563639628254,3204.84201900562
0.0137989468902706,458.047720348776,0.0137046082809331,464.368296515078,3173.30641105219
0.0140165377378829,458.458083832335,0.0139192144421907,464.884078865609,3140.95971525272
0.0142389025703173,459.45937073222,0.0141384815314402,466.001567947095,3112.22896080654
0.0144669311754406,459.820490597752,0.0143632835725152,466.472681988287,3081.53364426858
0.01466285589795,460.509901250131,0.0145563956389452,467.262291571741,3055.52141081136
0.014877532072882,460.969508351718,0.0147679471577079,467.827596996841,3032.27437587873
0.0150936700337965,461.347042756592,0.0149808939832657,468.310462791028,3004.56513865264
0.0153062041295784,461.872308015548,0.0151902459432049,468.941819843833,2983.18818467656
0.015529313196428,462.446816892531,0.0154099673985801,469.628298348746,2960.60153452882
0.0157600406062046,463.070569387541,0.0156371407555781,470.368580364627,2935.29640997504
0.0159943107888378,463.382445635046,0.0158677495233266,470.793928484624,2909.46126885159
0.016183841626044,464.071856287425,0.0160542792697769,471.582321712685,2890.16254684397
0.0163982116922867,464.744852400462,0.0162652130096349,472.365836873026,2869.69644155799
0.0166286120773771,465.171630423364,0.0164918705070994,472.906789015075,2845.44838348121
0.0168510941424647,465.63123752495,0.0167106895740365,473.477633344155,2829.30161774918
0.0170439849763138,466.32064817733,0.016900365862069,474.268610299009,2811.41383602422
0.0172625339290644,466.796669818258,0.0171152292089249,474.85476316897,2791.28028654289
0.0174881723222071,467.042887908394,0.0173370140136917,475.210614413997,2771.09707894215
0.0177126708214093,467.683054942746,0.017557629586714,475.966970943698,2754.78089171321
0.0179319786820002,468.044174808278,0.0177730973123732,476.437132973175,2737.08792200065
0.0181562925048124,468.520196449207,0.0179934353270791,477.026786180351,2718.48905759076
0.0183813812098104,468.930559932766,0.0182144856997972,477.55015131582,2697.22900828272
0.0186041725269885,469.669214203173,0.0184332317951318,478.407021294824,2681.43004731722
0.0188249915682266,470.145235844101,0.0186499942190669,478.995715944708,2661.08130530716
0.0190504139144769,470.867475575165,0.0188712269269777,479.837695883737,2645.92355693659
0.0192464004937785,471.343497216094,0.0190635311866126,480.415162933653,2629.17152610956
0.0194813382254535,471.704617081626,0.0192940060344828,480.894054269501,2612.72587154426
0.01970984363396,471.86876247505,0.0195181198022312,481.169221999183,2601.00577196938
0.0199279980786387,472.394027734006,0.0197320346855984,481.807895011049,2585.15204760319
0.0201344204540574,472.919292992961,0.019934403372211,482.441248878917,2568.74379922372
0.0203633633214377,473.329656476521,0.0201588024087221,482.968240242163,2551.76872360521
0.0205899489843708,473.756434499422,0.0203808414553753,483.511055316783,2538.94887598267
0.0208086793341609,474.166797982981,0.0205951360547667,484.033582833115,2520.45385484624
0.0210249426988989,474.741306859964,0.0208069685598377,484.722715633495,2507.27157759557
0.0212299716284674,475.217328500893,0.0210077553752535,485.306178902323,2497.84113807023
0.0214759674939764,475.644106523794,0.02124860831643,485.859023894201,2483.80657568419
0.0216830716047278,476.218615400777,0.0214513376267749,486.544497738017,2472.45521323082
0.0219034825954059,476.628978884337,0.0216670475912779,487.068813427796,2462.96820111122
0.0221319909898605,476.842367895787,0.0218906331389452,487.395838885641,2452.19065028869
0.0223578002209637,477.105000525265,0.0221115285750507,487.772018811432,2438.62165220232
0.0225866134265498,477.515364008824,0.0223353128549696,488.30081894093,2432.09171800096
0.0228261556096261,478.254018279231,0.022569536663286,489.170718921402,2419.39719016154
0.0230114721358152,478.352505515285,0.0227507011156186,489.360100867048,2412.62631313442
0.023233173273727,478.992672549638,0.0229673918610548,490.121192307829,2400.20492437924
0.0234582836715993,479.56718142662,0.0231873667849899,490.817004408116,2393.6931299263
0.0236895522558576,479.714912280702,0.0234133090263692,491.07914376309,2384.35367442157
0.023917357738924,480.240177539658,0.0236358180273834,491.726253666478,2378.55598630838
0.0241308379943335,480.716199180586,0.0238442899340771,492.316283904265,2372.03250998652
0.0243354422232942,480.978831810064,0.0240440532707911,492.683664382205,2366.89311916143
0.0245501374045352,481.389195293623,0.0242536259127789,493.20736618314,2357.72714030949
0.0247899865026018,481.50409706902,0.0244877003803246,493.440577136308,2348.79269736918
0.0250319007219812,482.029362327976,0.0247237347616633,494.095473470849,2344.58925373903
0.0252346720593761,482.390482193508,0.0249215347363083,494.563447816225,2337.14725339951
0.0254626309035375,482.817260216409,0.0251438579868154,495.111057907157,2328.6775316278
0.0256854612033472,483.342525475365,0.0253611317190669,495.75740116139,2320.29755293977
0.0259062556462057,483.65440172287,0.0255763738083164,496.184076298315,2312.07956075562
0.0261319008099008,484.376641453934,0.0257962967799188,497.034323803041,2305.22856958753
0.0263405931575982,484.688517701439,0.0259996538032454,497.455500754372,2297.44400192484
0.0265587595440835,484.951150330917,0.0262121984533469,497.830851323183,2290.56991765878
0.026779175895264,485.164539342368,0.0264268892241379,498.156845879562,2283.2529544763
0.0270139575683725,485.59131736527,0.0266555214756592,498.709060608145,2275.24054686247
0.0272360805146237,485.739048219351,0.0268717784482758,498.96867604575,2266.35256682284
0.0274521337146227,486.313557096334,0.0270820811105477,499.663901892976,2255.4408481508
0.027662000911542,486.953724130686,0.0272863200811359,500.423838491468,2248.4831308986
0.0278977628268473,487.150698602794,0.0275157095841785,500.741113253348,2239.01615057693
0.028105404236864,487.725207479777,0.0277176950811359,501.432921592505,2229.13480828998
0.0283265979518679,488.201229120706,0.0279328188640974,502.030309057616,2225.9076903527
0.0285641165716335,488.36537451413,0.0281637680527383,502.315100001301,2217.45500767621
0.0287833316622534,488.513105368211,0.0283768726419879,502.574140101382,2209.59491062111
0.0290137007085929,489.153272402563,0.0286007713488844,503.34541904868,2204.15915113878
0.0292213992784125,489.153272402563,0.028802593356998,503.447015483781,2196.67189328983
0.0294444679384465,489.727781279546,0.0290193052231237,504.147555233998,2189.13852933637
0.0296537326155721,489.875512133627,0.0292225637931034,504.402149585354,2181.80600868904
0.0298699591298983,490.400777392583,0.0294325409989858,505.04902857057,2178.49023542674
0.0300976636357591,490.761897258115,0.0296536168103448,505.532683767037,2170.41759277946
0.0303291622012067,491.287162517071,0.0298783261409736,506.187490556422,2165.56855105063
0.0305463078021708,491.549795146549,0.0300890575557809,506.564826489189,2159.50443622206
0.0307668028428436,491.861671394054,0.0303029940415822,506.994682463786,2154.94722342709
0.0309885668230494,492.075060405505,0.0305181155679513,507.323761296837,2149.71927928673
0.0312115807225251,492.337693034983,0.0307344029158215,507.704330683886,2147.68780920825
0.0314381510275019,492.961445529993,0.0309540915060852,508.4592419053,2147.09501732843
0.0316497430787797,493.224078159471,0.0311592132099391,508.834493513486,2138.60166017959
0.0318742420875007,493.437467170921,0.0313768011916836,509.16541245457,2140.234196366
0.032093113631438,493.798587036454,0.0315888893762677,509.646121201258,2130.16064220064
0.0323175247765883,494.126877823301,0.0318062987829615,510.095835440134,2125.93157579149
0.0325495162524967,494.53724130686,0.0320310023326572,510.634189280242,2122.15075105846
0.032785128491394,495.013262947789,0.0322591612322515,511.242336378476,2118.39981857319
0.0329909040344227,495.374382813321,0.0324583847109533,511.717231537826,2113.16128999676
0.0332067847059145,495.587771824772,0.0326673489097363,512.044648266641,2115.80387779227
0.0334310231601154,495.850404454249,0.0328843568965517,512.427190809512,2111.90639777337
0.0336557050306061,496.162280701754,0.0331017467799189,512.860972068365,2104.12424436505
0.0338769247829069,496.474156949259,0.0333157407454361,513.293174620887,2103.87485101834
0.0341034737125305,496.786033196764,0.0335348423681542,513.728162620642,2098.05006872372
0.0343082968501058,497.163567601639,0.0337328910750507,514.220402861973,2095.93953697215
0.0345298563278595,497.426200231117,0.0339470784229209,514.60225545881,2087.94600601394
0.0347377010580467,498.0007091081,0.0341479656693712,515.300108867792,2084.73160693638
0.0349602224726278,498.312585355605,0.0343629935851927,515.733704200547,2077.7525551362
0.0351843723641607,498.62446160311,0.0345795484026369,516.168250330032,2077.33295832644
0.0353980513770755,498.985581468642,0.0347859434837728,516.648698717888,2074.27460043919
0.0356352705468619,499.24821409812,0.0350150263945233,517.039059277544,2071.40982452936
0.0358476199957187,499.24821409812,0.0352200480730223,517.14507436065,2065.42483156686
0.036074750229429,499.625748502994,0.0354392939655172,517.649622588431,2058.76891184879
0.0362969735805281,500.249500998004,0.0356537567951318,518.407043919401,2056.71235987488
0.0365167408420233,500.347988234058,0.0358658040821501,518.619066051229,2054.39070700613
0.0367364521398907,500.824009874987,0.0360777524340771,519.222507144268,2049.46509236461
0.0369608690406704,500.98815526841,0.0362941937626775,519.505112866213,2043.63607806567
0.0371862437667225,501.562664145393,0.0365115117393509,520.213895638591,2041.45256797281
0.0374062526958101,501.710394999475,0.0367236101926978,520.47750081494,2036.35578065988
0.0376198301210766,502.137173022376,0.0369294653651116,521.027488168956,2035.84598965074
0.037849261808965,502.662438281332,0.0371505543610548,521.687840509375,2035.43383725922
0.0380528527764514,502.498292887908,0.0373467013438134,521.61978644759,2033.31405742448
0.03829114986475,503.236947158315,0.0375762366125761,522.506468519433,2030.85322045333
0.0385149994731024,503.072801764891,0.0377918076318458,522.448650459798,2026.28054293602
0.0387354098295585,503.54882340582,0.0380040211967546,523.053993449636,2026.79363042506
0.0389557921781385,503.696554259901,0.0382161627789047,523.318452548495,2023.55396487266
0.03917299596946,504.17257590083,0.0384252006338742,523.922526184505,2022.21789602923
0.0393965561636738,504.385964912281,0.0386403102941177,524.257034907116,2017.79666822094
0.0396134433198367,505.124619182687,0.0388489549442191,525.134344654135,2017.09773459726
0.0398367051397144,505.223106418742,0.0390636865365112,525.349530338915,2016.65122454399
0.0400530499555165,505.321593654796,0.0392717214249493,525.561264689052,2016.25303473796
0.0402690153143888,505.748371677697,0.0394793482758621,526.114360602014,2018.02416638158
0.0404732426723193,506.011004307175,0.0396756506845842,526.490910479363,2017.45332117369
0.0407014144500926,506.372124172707,0.0398949227941176,526.982185864634,2016.07113681447
0.0409164304514205,506.421367790734,0.0401015082657201,527.142322465057,2010.02284153952
0.0411443105732696,506.848145813636,0.0403204068965517,527.702063338478,2011.5470529097
0.0413596534155909,506.995876667717,0.040527218356998,527.965050409828,2008.11343906347
0.0415897025486869,507.63604370207,0.0407481062373225,528.748475762631,2005.71304797375
0.0418118068038968,507.997163567602,0.0409613193458418,529.237442827618,2003.90927012426
0.0420383808116866,508.309039815107,0.0411787764452333,529.677528800877,2002.17983794065
0.0422521322544964,508.358283433134,0.0413838835953347,529.837504857419,2000.36817413272
0.0424667346093441,508.620916062612,0.0415897649340771,530.220385521804,1995.88264113096
0.0426763876871017,509.047694085513,0.0417908572008114,530.772010829532,1998.91347370331
0.0429062988790569,509.408813951045,0.0420113338995943,531.265660774055,1992.7437472364
0.0431008280344876,509.572959344469,0.042197842520284,531.5359758362,1992.72384746001
0.0433229026058983,509.671446580523,0.042410718331643,531.751893021739,1987.8207564804
0.0435579618756985,510.196711839479,0.04263599163286,532.41984076289,1986.45400262401
0.0437814050179044,510.41010085093,0.0428500853701825,532.756572201514,1979.76350928343
0.043971221591123,510.935366109886,0.0430319235547667,533.401818311845,1979.00213858381
0.0442055609025485,511.345729593445,0.043256367494929,533.950054385246,1975.06166894501
0.0444508082685111,511.608362222923,0.0434912049442191,534.349767440661,1974.25037508605
0.0446646496016343,511.821751234373,0.0436959244421906,534.682090411752,1972.37045493603
0.0448656322685237,511.821751234373,0.0438882955882353,534.784957712287,1971.09340151296
0.0450535446165312,512.297772875302,0.0440681229716024,535.378603442489,1969.1080977567
0.0452922851910424,512.49474734741,0.0442965450557809,535.706805603181,1967.49471669687
0.0455173955754395,512.757379976888,0.0445118782707911,536.096760475522,1967.82481657994
0.0457584398767257,512.970768988339,0.0447424019523327,536.44351107961,1964.43927726569
0.045967263790091,513.282645235844,0.0449420685851927,536.876843988276,1964.96742121956
0.0461973567280953,513.643765101376,0.0451620254056795,537.372749348927,1960.12184693825
0.0464118541854479,514.021299506251,0.0453670301977688,537.877981107149,1957.04656577222
0.0466332690379838,514.497321147179,0.0455786021805274,538.490013143558,1956.2386192291
0.0468533745815749,514.595808383234,0.0457888787018255,538.706358551522,1957.91391329086
0.0470597729908497,514.907684630738,0.045986020030426,539.139123380705,1959.24998373172
0.0472799264585877,514.956928248766,0.046196256668357,539.304053945707,1956.55423524178
0.0474986316166306,515.383706271667,0.0464050664807302,539.863727077079,1957.66900130392
0.0477403315080056,515.646338901145,0.0466357799188641,540.263466061175,1955.28125107161
0.0479309719469589,515.744826137199,0.0468177172667343,540.464976930571,1955.10794047128
0.0481565234499584,516.270091396155,0.04703292918357,541.131864158986,1951.33797745049
0.0483867777789293,516.483480407606,0.0472525805780933,541.474451800577,1951.0441634275
0.0485915877252086,516.893843891165,0.0474479187373225,542.010536451223,1947.13285233604
0.0488207119900803,517.107232902616,0.0476664015466532,542.352776188142,1947.47970167566
0.049040154539076,517.583254543545,0.0478756075557809,542.965617333198,1947.30031591759
0.0492527161815379,517.780229015653,0.0480782119168357,543.282311679773,1948.18788281702
0.0494670189060609,517.944374409077,0.0482824342545639,543.565538570258,1949.1887259139
0.0496785185960622,518.157763420527,0.0484839445233266,543.899073506308,1946.33740523573
0.0498938433424627,518.469639668032,0.048689057479716,544.338082647452,1949.00695154777
0.0501102537157336,518.518883286059,0.0488951621957403,544.501996083923,1946.02386659289
0.0503254796501578,518.945661308961,0.0491000967545639,545.061850626703,1950.4987082976
0.0505557248299422,519.405268410547,0.0493192859026369,545.664178235533,1945.57767941142
0.0507744533476542,519.618657421998,0.0495274669117647,546.002010701842,1947.7878570711
0.0509944222711554,519.782802815422,0.0497367848123732,546.288826551476,1944.95161695291
0.0512153577222825,520.242409917008,0.049946978346856,546.88681104321,1944.90116519165
0.0514252112464415,520.455798928459,0.0501465878549696,547.22034833279,1948.81860439494
0.0516573920714787,520.767675175964,0.050367388336714,547.669175150681,1947.85894614697
0.0518780106130283,521.030307805442,0.0505771480983773,548.060323643482,1951.4560417404
0.0520891154400276,521.194453198865,0.0507778212221096,548.343011238243,1948.940507704
0.0522777578170059,521.50632944637,0.0509571078093306,548.769511037203,1952.99664970393
0.0525031223458392,521.670474839794,0.0511712531693712,549.05980360452,1950.80755852862
0.0527421992933392,521.818205693875,0.0513983781947262,549.340045493474,1952.17290104817
0.0529509102653747,522.13008194138,0.0515966131338743,549.777345057111,1950.26588971842
0.0531542459332357,522.507616346255,0.0517897047920893,550.281114687512,1950.13322205396
0.0533702210655131,523.016467065868,0.05199475831643,550.929971534077,1950.73443823269
0.0535929683155751,523.229856077319,0.0522061974645031,551.271297175834,1948.58152009198
0.0538122439874236,523.705877718248,0.0524142976166329,551.88766618767,1950.76867402703
0.0540159738678525,523.705877718248,0.0526076054766734,551.994360723517,1953.11260449932
0.0542284666253048,523.919266729699,0.0528091881338742,552.330605199904,1951.01153775656
0.054450297251232,524.116241201807,0.0530195858772819,552.654526329444,1950.54083760707
0.0546902275200147,524.444531988654,0.0532471006085193,553.126522764741,1951.31881297566
0.0549001901754342,524.641506460763,0.0534461559837728,553.444424939385,1944.79957610151
0.0550994485578149,525.068284483664,0.0536350265212982,553.999257413912,1944.30935391144
0.0553238892429286,525.330917113142,0.0538477238336714,554.394266587396,1945.00363700965
0.0555469260789219,525.692036978674,0.0540590459432049,554.892613697006,1946.00730367031
0.0557516822958475,525.905425990125,0.054253008291075,555.225538217589,1939.41365247855
0.0559581079506997,526.118815001576,0.0544485139959432,555.559428446328,1941.1478613378
0.056177652278846,526.578422103162,0.054656402459432,556.160361597617,1943.57348402995
0.0563760474508066,526.529178485135,0.0548442274340771,556.212812435647,1942.42732949877
0.0566377755530569,527.218589137514,0.0550919570993915,557.079077256484,1939.22182095818
0.0568318543057844,527.005200126064,0.0552756159989858,556.955882878019,1938.56881333522
0.0570472797329482,527.530465385019,0.0554794360040568,557.624643411491,1938.32860543455
0.0572768097419969,527.579709003047,0.055696555045639,557.797791619352,1935.96231156241
0.0574919563368526,527.940828868579,0.0559000256085193,558.293179950333,1936.54779695506
0.0577043743913446,528.36760689148,0.0561008751014199,558.856729095805,1933.9856802781
0.0579247132978273,528.515337745562,0.0563091714503042,559.129437157978,1933.0550727298
0.0581320512079626,528.892872150436,0.0565051377535496,559.638499677811,1932.36418508181
0.0583479095978052,528.99135938649,0.0567091164300203,559.856899401993,1931.4607752351
0.0585715490680578,529.565868263473,0.0569204040821501,560.583361501236,1932.73794681471
0.0587810709335534,529.467381027419,0.057118313362069,560.590040708594,1935.23744430795
0.059013689020412,530.041889904402,0.0573379929006085,561.321617163012,1933.00230717111
0.059201930233914,529.992646286375,0.0575157285496957,561.369233956308,1929.51013643551
0.0594140673497343,530.353766151907,0.0577159886409736,561.864240533242,1931.19107663823
0.0596307767836948,530.616398781385,0.0579205236561866,562.257466814885,1929.450026253
0.0598404410935005,530.829787792835,0.0581183695233266,562.594876439928,1929.37377661065
0.0600421937470961,531.240151276395,0.0583087127535497,563.136975365569,1927.45114455664
0.0602726523204866,531.666929299296,0.058526094219067,563.711905279253,1930.17646999284
0.0604899433215764,531.716172917323,0.0587310120182556,563.879654080258,1929.42497228625
0.0607129523353216,532.028049164828,0.0589412785750507,564.329042754827,1928.74162195853
0.0609094169868745,532.241438176279,0.059126480856998,564.659953871852,1931.94741770169
0.0611275089276362,532.126536400883,0.0593320304766734,564.65410600536,1930.14890044514
0.0613437440809586,532.602558041811,0.0595357883874239,565.274393059192,1930.64950663146
0.0615620818224625,532.980092446686,0.0597414854462474,565.791456507632,1927.36123013853
0.0617778944036698,533.341212312218,0.0599447619675457,566.289909407567,1928.96350826054
0.0619928004234533,533.226310536821,0.0601471435344828,566.282502786465,1926.95259063331
0.0622122042740254,533.751575795777,0.0603537185598378,566.957437860767,1927.61813048583
0.0624251289193352,534.32608467276,0.0605541524340771,567.68145939342,1928.02774146837
0.0626349364383556,534.490230066183,0.0607516127535497,567.967991653301,1924.98952897459
0.0628451349917405,534.440986448156,0.0609494020030426,568.02800238661,1928.87659720723
0.0630605873697694,534.802106313688,0.0611520943204868,568.527041264419,1923.53722736957
0.0632931960238907,535.064738943166,0.0613708807302231,568.930696350568,1926.94609378199
0.0634993566377673,535.113982561193,0.0615647507099392,569.093376181703,1920.41478499997
0.0636960386929668,535.590004202122,0.0617496721855984,569.704965833347,1922.26377136305
0.0639167917130183,535.803393213573,0.0619571845841785,570.050227096733,1920.08224200901
0.0641395293889209,536.213756697132,0.0621665189655172,570.606254703551,1921.64959573586
0.0643536392598096,536.377902090556,0.0623677034229209,570.895772108625,1920.32040610136
0.0645471021155526,536.689778338061,0.062549452484787,571.331548264821,1921.74965090676
0.064778167325557,536.903167349511,0.0627664838742393,571.6827705617,1921.28628075942
0.0649867602495056,537.362774451098,0.0629623673935091,572.28424024136,1923.17708372788
0.0652059828452296,537.362774451098,0.0631681915821501,572.402042303621,1922.51037848025
0.065410774334735,537.362774451098,0.0633604283975659,572.512089626606,1922.9165582803
0.0656176522665664,537.789552473999,0.0635545862322515,573.078040320831,1925.4022647015
0.0658356009810046,538.052185103477,0.0637590933823529,573.475174068907,1923.38159554983
0.0660624595554824,538.314817732955,0.0639719164807302,573.877218607555,1921.19234853945
0.066268092451957,538.462548587037,0.0641647879817444,574.145434538719,1919.57804181942
0.0664732312624652,538.938570227965,0.0643571590010142,574.763558442991,1924.32987793234
0.0666988229683743,539.102715621389,0.0645686672160244,575.06023221239,1920.85538763189
0.0668997367600248,539.414591868894,0.0647570004817444,575.501286069439,1921.85954863442
0.0671058141963186,539.726468116399,0.0649501372210953,575.945252202653,1923.02552895591
0.0673441316742813,540.087587981931,0.0651734429766734,576.459317622631,1924.93483543424
0.0675538889767335,540.038344363904,0.0653699463235294,576.520034722242,1922.50832184646
0.0677678541160462,540.251733375355,0.0655703518509128,576.863434028677,1923.05177642742
0.0679479751305949,540.514366004832,0.0657390269269777,577.241222703858,1925.77608696922
0.0681850297817626,540.77699863431,0.0659609743914807,577.649894391483,1919.3854802769
0.0683812671115618,541.253020275239,0.0661446685091278,578.26458762962,1920.97539407057
0.0686128528220769,541.499238365375,0.0663614081896552,578.653045910605,1919.16476029936
0.0688280807940589,541.614140140771,0.066562796653144,578.892401937585,1918.95750569307
0.0690375311028943,542.139405399727,0.066758740035497,579.567371462115,1915.97385712697
0.069250889021957,542.139405399727,0.0669582995689655,579.683041197493,1919.10092749305
0.069441596376786,542.451281647232,0.0671366397058824,580.119964601449,1919.45831167486
0.0696714255481223,542.402038029205,0.0673515223884381,580.191961238906,1918.41519577636
0.0698860545724906,542.71391427671,0.0675521517494929,580.642048507102,1921.239103679
0.0700788815275588,542.92730328816,0.0677323668103448,580.975041453368,1918.43893344497
0.0702832408494318,543.386910389747,0.0679233245182555,581.577903487098,1918.2850064605
0.0705089590792034,543.551055783171,0.0681341980730223,581.876274932844,1917.62270421032
0.070723347574392,544.076321042126,0.068334445841785,582.555219802185,1918.87050294462
0.0709423399494209,544.338953671604,0.0685389524340771,582.955632770687,1916.49272852505
0.0711560926136321,544.535928143713,0.0687385255831643,583.282977078157,1919.81892456786
0.0713624493895817,544.700073537136,0.0689311556795132,583.571204967432,1922.44486207752
0.0715708460115241,544.913462548587,0.0691256522819472,583.913380066258,1923.74372194105
0.0717582788387574,545.061193402668,0.0693005510649087,584.173846503043,1924.42365423808
0.0720023209786993,545.323826032146,0.0695282277383367,584.588407191445,1928.8727783276
0.0721746182353826,545.389484189516,0.0696889395283976,584.752762000486,1932.86257642
0.072412341212849,545.586458661624,0.0699106353448276,585.09365146734,1930.974228434
0.072630739828508,546.013236684526,0.0701142663286004,585.670582021081,1933.07115434172
0.0728390257753029,546.160967538607,0.0703084298174442,585.942800330616,1933.15492247276
0.073036412037603,546.686232797563,0.0704923978701826,586.61423375145,1937.7418937886
0.0732559792994174,546.899621809014,0.0706969993154158,586.963289183114,1939.25127091052
0.0734617911840552,547.063767202437,0.0708887449543611,587.252051433025,1942.15623793587
0.0736458497813122,547.162254438491,0.0710601929006085,587.458483634873,1943.8741561301
0.0738930285920043,547.523374304023,0.0712903901876267,587.981534656261,1946.52849956811
0.0741000336346269,547.900908708898,0.0714831329361054,588.50038447267,1950.70207428295
0.074296231919303,547.786006933501,0.071665779208925,588.484443146782,1950.58865944877
0.074506292320913,548.212784956403,0.0718612931288032,589.058086966427,1947.78265818981
0.0746892984774925,548.426173967854,0.0720315951318459,589.387740168208,1945.35146489651
0.0749221325432159,548.672392057989,0.072248224112576,589.780097738561,1945.94788545712
0.0751642642709989,548.836537451413,0.0724734538793104,590.089431993991,1942.61097366166
0.0753848303434317,549.411046328396,0.07267857923428,590.828304844669,1945.05551125055
0.0755845716302956,549.837824351297,0.0728643013438134,591.397080771024,1946.34482654124
0.0757789787460512,549.772166193928,0.0730450305527383,591.433339491108,1943.80035436726
0.0759933874489633,550.149700598802,0.0732443162271805,591.957439951338,1946.22562240941
0.0761942772233104,550.297431452884,0.0734310004817444,592.22694650028,1942.88969335473
0.0763879700009324,550.510820464335,0.0736109636663286,592.563224503153,1945.4858521461
0.0765977929289212,550.674965857758,0.0738058771044625,592.855452863671,1942.59555343915
0.0768081067022683,550.937598487236,0.0740012083924949,593.254072338135,1942.40546864429
0.0770117012700837,551.085329341317,0.0741902628042597,593.525348098877,1939.20319240317
0.0772208070313305,551.462863746192,0.0743843976166328,594.047271132481,1941.09782540596
0.0774444359337445,551.873227229751,0.0745919740872211,594.612738019494,1938.28451174589
0.077654779736483,552.086616241202,0.0747871797667342,594.958780820873,1941.59897339555
0.0778684246313321,552.234347095283,0.074985409964503,595.235965730905,1938.7257977533
0.0780766558537866,552.447736106734,0.0751785792849898,595.581007875943,1943.21016148208
0.0782915832460498,552.825270511608,0.0753779212981745,596.106836198388,1944.1222236013
0.0784785292243817,552.710368736212,0.0755512786511156,596.086265561695,1939.86743348974
0.0786957026574002,552.97300136569,0.0757526285750507,596.489600258734,1949.1993451207
0.0789102898388596,553.235633995168,0.0759515408722109,596.891618222912,1948.11904033926
0.0791179042976111,553.662412018069,0.0761439521298174,597.467021745299,1946.92552143098
0.0793296795005054,553.760899254123,0.0763401813133874,597.690573911865,1946.68113245954
0.0795299257980115,554.286164513079,0.076525692494929,598.368502047669,1949.31222812139
0.0797537433511888,554.335408131106,0.0767329997210953,598.545732001671,1948.23226085425
0.0799654549997126,554.762186154008,0.0769290545131846,599.123996786448,1950.76261340042
0.0801580413736511,555.008404244143,0.0771073650354969,599.49679087427,1952.76717304859
0.0803702114375497,555.221793255594,0.0773037707657201,599.845086174282,1953.74284199522
0.0805712697005627,555.172549637567,0.0774898547160243,599.903506864764,1956.31093350313
0.0807779035586493,555.385938649018,0.0776810629310344,600.248850439038,1954.93946595445
0.0809866906357544,555.648571278496,0.0778742264959432,600.648710222826,1959.02850958841
0.0811958377177742,555.861960289946,0.0780676857251521,600.995637811133,1961.54949105993
0.0814102334328637,556.37081100956,0.0782659610547667,601.66508860908,1958.75616368261
0.081614322724006,556.699101796407,0.078454668382353,602.133721950583,1957.48180157068
0.0818154140934277,556.699101796407,0.0786405689148073,602.245669335319,1959.68419112485
0.0820311527501225,557.207952516021,0.0788399718306288,602.916363182445,1961.84850102269
0.0822337807918112,557.158708897994,0.0790272206643002,602.97597603176,1962.04017585015
