Repository: renankin/waam-in718-data

## About

This repository contains CSV data with the results from tensile tests and temperature measurements reported in the following paper:

> **Wire-arc directed energy deposition of Inconel 718: Effects of heat input and build interruptions on mechanical performance** \
R.M. Kindermann, M.J. Roy, R. Morana, J.A. Francis, P.B. Prangnel \
Additive Manufacturing, Volume 76, 2023, 103765, ISSN 2214-8604 \
https://doi.org/10.1016/j.addma.2023.103765

If you have used the data contained within this repository, please cite the main work.

File: CSV_export_tensile/AS-T4#36.csv (part 1 of 3)
eng_strain,eng_stress_MPa,true_strain,true_stress_MPa,hardening_rate_MPa
NaN,NaN,NaN,NaN,NaN
6.82384151184934e-06,NaN,NaN,NaN,NaN
NaN,NaN,NaN,NaN,NaN
4.56870568779078e-05,NaN,4.56860132561245e-05,2.92192149083616,NaN
9.47054559428118e-05,11.1454722134678,9.47009716641791e-05,11.1465277504955,NaN
0.000143147176849157,18.8438911650384,0.000143136932269686,18.8465886148595,NaN
0.000187858728804891,25.2291469692195,0.000187841085563561,25.2338864846979,NaN
0.000228743283875454,31.2040392898414,0.000228717126119403,31.2111770042587,NaN
0.0002633653272619,36.2268883286059,0.000263330652702007,36.2364292349063,NaN
0.000293975576799888,41.1512501313163,0.000293932374446732,41.1633475938097,NaN
0.000321580015636869,46.1740991700809,0.000321528319866186,46.188947837614,NaN
0.000350176838515681,51.8371152431978,0.000350115540916109,51.8552674003315,NaN
0.000387580959887446,56.6465752705116,0.000387505869788986,56.6685304045293,NaN
0.000428377069001229,61.6694243092762,0.000428285341739578,61.6958420765088,NaN
0.000458663420769945,66.9056623594916,0.000458558266855378,66.9363495394582,NaN
0.000492731005174551,72.2568021851035,0.000492609653113742,72.2924053518748,NaN
0.000524597738311927,77.1811639878138,0.00052446018502316,77.2216530518821,NaN
0.000559168131881727,82.6636201281647,0.000559011855635615,82.7098429902064,NaN
0.000595630458948504,88.0640035718038,0.00059545314153371,88.1164571746681,NaN
0.000632338405250232,93.6613614875512,0.000632138563561503,93.7205871635078,NaN
0.000669988251348119,99.3243775606681,0.000669763909418425,99.3909237267062,NaN
0.000707612043014505,104.445713835487,0.000707361803654143,104.519620880438,NaN
0.000744807137261549,110.157973526631,0.000744529906073083,110.24001997154,NaN
0.000782258972863215,115.706087824351,0.000781953167781781,115.796599949767,NaN
0.000820685212300054,121.204958504045,0.000820348634328359,121.304429621146,NaN
0.000868922950947315,126.391952936233,0.000868545655944415,126.501777804954,NaN
0.000911230444671229,131.726678222502,0.00091081552624807,131.846711582074,NaN
0.000956935849915519,137.291207059565,0.000956478278692743,137.422585937479,NaN
0.000986982685145188,142.93780859334,0.000986495937982501,143.078885735474,NaN
0.00101837652735703,148.174046643555,0.00101785833376222,148.32494361462,NaN
0.00106513940043018,153.508771929825,0.00106457254194545,153.672280171119,NaN
0.00110915973421766,158.695766362013,0.00110854507102419,158.871785316052,NaN
0.00112857724978732,163.882760794201,0.00112794088522903,164.067715149666,NaN
0.00117036437928753,169.020511608362,0.00116968003679876,169.218327194518,NaN
0.00121223139081916,173.829971635676,0.00121149723160062,174.040693783958,NaN
0.00124750941483009,179.492987708793,0.00124673192151312,179.716906900856,NaN
0.00128466214504774,184.138302342683,0.00128383767267113,184.374857849156,NaN
0.00132205164904264,188.488155268411,0.00132117850823469,188.737346344908,NaN
0.00134358213436925,193.625906082572,0.00134268033556356,193.886058390735,NaN
0.00137578496943025,198.025002626326,0.00137483944441585,198.297442448511,NaN
0.00141369703551431,203.047851665091,0.00141269870663922,203.334899811057,NaN
0.00144489410416293,207.5454354449,0.00144385124909933,207.84531662092,NaN
0.00147950247915096,212.519040865637,0.00147840909366958,212.833463313465,NaN
0.0015099609703817,217.230013656897,0.001508822125579,217.558022499114,NaN
0.00155351729189945,221.694768358021,0.00155231183221822,222.039175014189,NaN
0.00158211241384398,226.241595755857,0.00158086219248585,226.59953539303,NaN
0.00161040804172541,230.903324929089,0.00160911272516727,231.275173500416,NaN
0.0016629155779504,235.302421472844,0.00166153446474524,235.69370953504,NaN
0.00169802938895858,240.013394264103,0.00169658936695831,240.420944061307,NaN
0.00172428582628803,244.363247189831,0.00172280095213587,244.784599273426,NaN
0.00175637385299732,248.598198340162,0.00175483323211529,249.034829715629,NaN
0.00179101992304287,253.374829288791,0.00178941795934123,253.828628656045,NaN
0.00182902796631534,257.511293203068,0.00182735733144622,257.982288559978,NaN
0.00186471812695288,261.959633364849,0.00186298169840453,262.448114241715,NaN
0.00190715832725119,266.621362538082,0.00190534200977869,267.129851689869,NaN
0.00193335427489583,270.544437440908,0.00193148775090067,271.067495685583,NaN
0.00197575618463719,275.042021220716,0.00197380694544519,275.585437195178,NaN
0.00201190420017205,278.817365269461,0.00200988303139475,279.378319097728,NaN
0.00205522594552199,283.577581678748,0.00205311685795162,284.160397682182,NaN
0.00208536077790877,287.352925727492,0.00208318943129182,287.952160248222,NaN
0.00213236840503961,291.899753125328,0.00213009813432836,292.522190936332,NaN
0.00216815511093804,296.200362433029,0.00216580805455481,296.8425707627,NaN
0.00221322212523267,300.172680953882,0.00221077655687082,300.837029772759,NaN
0.00225104182154245,304.358388486186,0.0022485120226454,305.043511947405,NaN
0.00228792018523682,308.658997793886,0.00228530688111168,309.365184945294,NaN
0.00234255617219548,312.959607101586,0.00233981666495111,313.69273256085,NaN
0.00238923459534424,316.669292992961,0.00238638491250643,317.425890223063,NaN
0.00242781653336555,320.592367895787,0.0024248741482244,321.370707347036,NaN
0.00247712476615192,324.203566551108,0.00247406174987133,325.006659235087,NaN
0.00253122957088947,328.340030465385,0.00252803140504375,329.171134459806,NaN
0.00256982995145894,331.901985502679,0.00256653358466289,332.754917165972,NaN
0.00262750162488246,335.989205798928,0.00262405577714874,336.872017983108,NaN
0.00268060791674851,339.8137934657,0.00267702149511065,340.724701010685,NaN
0.00274550888067582,343.424992121021,0.00274174685537828,344.367868486735,NaN
0.00278545763827243,347.249579787793,0.00278158544004117,348.2168287822,NaN
0.00286946461335003,350.959265679168,0.00286535555841482,351.966330872762,NaN
0.00291953420122693,354.521220716462,0.00291528063818837,355.556257545404,NaN
0.00298973455259843,357.984688517701,0.00298527418425116,359.054967710264,NaN
0.00305355196723966,361.021378296039,0.00304889934637159,362.123775835951,NaN
0.00311914934118662,364.222213467801,0.00311429488677303,365.358276944985,NaN
0.00318952805003314,368.030386595231,0.00318445229541945,369.204229836541,NaN
0.00326881529093237,371.49385439647,0.00326348432835821,372.708199188209,NaN
0.00334245287176693,374.530544174808,0.00333687929233145,375.78239486775,NaN
0.00342014402982871,377.468746717092,0.00341430863870304,378.759744197623,NaN
0.00349318701422896,380.702410967539,0.00348710000772002,382.032275685816,NaN
0.00357665956678144,383.640613509822,0.00357027853062275,385.012765380338,NaN
0.00366403394316062,386.414670658683,0.00365733772259393,387.830507128111,NaN
0.0037513854756992,389.713993066499,0.00374436657745754,391.175960479765,NaN
0.00383596144965392,392.274661203908,0.00382862291044776,393.779411681962,NaN
0.00392636261964707,394.950231116714,0.00391867457539887,396.500948940792,NaN
0.00402417782970543,397.822775501628,0.00401610248327329,399.423685094954,NaN
0.00412835386604393,400.547589032461,0.00411985559444159,402.201191220178,NaN
0.00422685435002457,403.535035192772,0.00421794629439012,405.240719011664,NaN
0.00432950886680872,406.095703330182,0.00432016350746269,407.853898278523,NaN
0.00444192565046864,408.672786006934,0.00443208941585178,410.488080137746,NaN
0.00454742560652943,411.28269776237,0.00453711730571281,413.152975233697,NaN
0.0046477487078338,413.695635045698,0.00463698127380339,415.618388398918,NaN
0.00476776651240374,416.20705956508,0.00475643671127123,418.191437645901,NaN
0.00487590652177405,418.455851454985,0.00486405778950077,420.496203070169,NaN
0.00499084433345542,420.91803235634,0.00497843135357694,423.018768732975,NaN
0.00510466034791479,423.330969639668,0.00509167573854863,425.491930454432,NaN
0.00521221375166725,425.481274293518,0.00519867718219249,427.698973642468,NaN
0.00534967823504906,427.877797037504,0.00533541953679877,430.166805575576,NaN
0.00546262204576142,429.880370837273,0.00544775603962944,432.228644828049,NaN
0.00559158452693254,432.227649963231,0.00557600965002573,434.644487402878,NaN
0.00572044991248544,434.377954617082,0.00570415027020072,436.862791949557,NaN
0.00584508333443035,436.314870259481,0.00582806711013896,438.865167036199,NaN
0.00598417376175564,438.514418531358,0.00596633970663921,441.138565008885,NaN
0.00612192965713465,440.402090555731,0.00610326677560473,443.098201174968,NaN
0.00625650255015886,442.224104422734,0.00623701189140504,444.990880659796,NaN
0.00639123387404505,443.849143817628,0.00637089654657746,446.685887500561,NaN
0.0065245009621131,445.638328605946,0.00650330853576943,448.54589630969,NaN
0.00666045736719156,447.411098854922,0.00663837452135872,450.391061404453,NaN
0.00680538270029651,449.249527261267,0.00678233060988163,452.306842222207,NaN
0.00694605665707071,450.923810274188,0.0069220439372105,454.055952608375,NaN
0.00710357126968786,452.647336905137,0.00707845975810602,455.862749522877,NaN
0.00723983125939731,454.584252547537,0.00721374949047864,457.87536582916,NaN
0.00739646424631002,455.798928458872,0.00736924454194544,459.170228936724,NaN
0.00754987969140286,457.259822460342,0.0075215219917653,460.71207910763,NaN
0.00770380888546818,458.76996007984,0.00767428607822954,462.304236174689,NaN
0.00786053772164585,460.296512238681,0.00782980464230571,463.914690336275,NaN
0.00801813629663073,461.494773610673,0.00798616184508492,465.195101605667,NaN
0.00818260334215459,462.906423994117,0.00814930735203294,466.694203646196,NaN
0.00836293881918371,464.334488916903,0.00832816319608852,468.217689839352,NaN
0.00852888506833027,465.63123752495,0.00849271961657231,469.602552834025,NaN
0.00869263301951029,466.993644290367,0.00865506961142563,471.053048662627,NaN
0.00885657379018912,468.306807437756,0.00881758437982501,472.454401234276,NaN
0.009041730278045,469.669214203173,0.00900109857179619,473.915836557899,NaN
0.00922161789243137,471.031620968589,0.00917935837622234,475.375294592414,NaN
0.0094018704348009,472.229882340582,0.00935794793875451,476.669726509789,NaN
0.0095710920846197,473.067023847043,0.00952557935666495,477.59479189448,NaN
0.00974800783148999,474.166797982981,0.00970080252702007,478.788979643152,NaN
0.00993582153834449,475.26657211892,0.00988678580288213,479.988735962634,NaN
0.0101466639067778,476.415589872886,0.0100955320998456,481.249618743275,NaN
0.0103069403634761,477.581022166194,0.0102541860344828,482.503421280389,NaN
0.0105025424014513,478.352505515285,0.0104477738419969,483.3764229873,NaN
0.0106866412942783,479.56718142662,0.010629942730314,484.692143871035,NaN
0.0108925784970306,480.666955562559,0.0108336816700978,485.902658106953,NaN
0.0110829848549561,481.50409706902,0.011022018623263,486.840599684435,NaN
0.0112739448354067,482.488969429562,0.0112108675630468,487.928523454603,NaN
0.0114677011567845,483.276867317996,0.0114024454863613,488.818942008385,NaN
0.0116674878437413,484.27815421788,0.0115999475501801,489.928463695207,4981.1771897388
0.0118678946528159,485.066052106314,0.0117980234637159,490.822764912369,4879.92530493288
0.0120661768429893,486.050924466856,0.0119939608646423,491.915700876171,4787.37664096097
0.0122739163000181,486.888065973317,0.0121992025218734,492.864089342551,4695.23101081446
0.0124700147733521,487.840109255174,0.0123929045213587,493.92348262462,4609.92716387415
0.012682768740818,488.726494379662,0.0126030160447761,494.92489948539,4526.50474976519
0.0128896640626204,489.662123122177,0.012807299356665,495.973703393411,4446.91594829939
0.0131050111310977,490.187388381133,0.0130198833993824,496.611299562191,4374.09060637104
0.0133180195988356,491.237918899044,0.0132301143978384,497.780235130633,4303.57448645776
0.0135242598911223,491.713940539973,0.0134336233685023,498.364007663923,4237.23201091697
0.0137292766509409,492.551082046433,0.0136358839706639,499.313452116569,4170.9530193052
0.0139314673224491,493.125590923416,0.0138353164179104,499.995553979229,4109.71774901478
0.0141407518754144,494.061219665931,0.0140417040916109,501.047616784492,4049.56695046288
0.0143475955943513,494.799873936338,0.0142456428718477,501.899062427713,3993.14715239839
0.0145606849750095,495.587771824772,0.0144556961142563,502.803869247779,3939.50295154556
0.0147847089084412,496.375669713205,0.0146764805455481,503.714439499148,3884.87138558496
0.0149917971169151,497.262054837693,0.0148805308028821,504.71690667776,3834.41984555784
0.015205773226697,497.885807332703,0.0150913241893978,505.456546011795,3784.41116432628
0.0154153893209357,498.361828973632,0.0152977793360782,506.044270589954,3737.85675462161
0.0156292218623861,499.198970480092,0.0155083434379825,507.001061943201,3692.96809148096
0.0158533613310474,499.986868368526,0.0157290093412249,507.913340853551,3650.03714879844
0.0160570228297614,500.347988234058,0.0159294724137931,508.382087303958,3605.99785239421
0.0162726494247138,501.135886122492,0.016141668888317,509.290694711506,3563.53637760412
0.0164870387452229,501.661151381448,0.016352603139475,509.932058221247,3522.88959618644
0.0167017345581786,502.334147494485,0.016563794364385,510.723999085447,3484.5430740718
0.0169172503383825,503.122045382918,0.0167757473237262,511.63348697542,3446.3808281316
0.0171347530466932,503.647310641874,0.0169896088265569,512.277182932354,3408.78512173186
0.0173405355619309,504.484452148335,0.0171919042460113,513.232482731254,3372.63507960568
0.0175597989521963,504.911230171236,0.0174074070766855,513.777369861749,3339.41742789593
0.0177763662353285,505.485739048219,0.0176202144621719,514.471438672276,3306.57888755962
0.0180018423179473,506.224393318626,0.0178417278692743,515.337365024646,3273.83817291746
0.0182202355187853,506.684000420212,0.0180562361039629,515.915902241469,3246.3501147554
0.0184423189208001,507.373411072592,0.0182743217189912,516.730553331527,3214.05267385026
0.0186720513738341,507.833018174178,0.0184998686567164,517.315302378855,3182.01287779839
0.0188959734660177,508.358283433134,0.0187196621461657,517.964208068117,3152.37763803952
0.019119726033997,509.146181321567,0.0189392409933093,518.880916819691,3123.60568754729
0.0193419796282892,509.769933816577,0.0191573011065363,519.629893491572,3097.47650925893
0.0195709006172151,510.508588086984,0.0193818531137417,520.499700928669,3071.44983698924
0.0197932241582752,510.820464334489,0.0195998853319609,520.931248289696,3043.95597986487
0.0200245220362953,511.24724235739,0.0198266682192486,521.484724027971,3020.49632137942
0.0202341815348202,511.706849458977,0.0200321906845085,522.060818743541,2994.78737987712
0.0204441001906388,512.297772875302,0.0202379248841997,522.771239871406,2971.14284707155
0.0206687740610965,512.970768988339,0.0204580732887288,523.573245912506,2947.60897936698
0.0208882622197213,513.446790629268,0.0206730936438497,524.171801827806,2924.83265916025
0.0211221829491262,513.857154112827,0.0209022019042717,524.710938931715,2900.35213226736
0.0213466758198015,514.497321147179,0.0211220269171385,525.480128671865,2880.26090985163
0.0215653946062233,515.121073642189,0.0213361514410705,526.229862865264,2858.76599305395
0.021800013127216,515.646338901145,0.0215657907617087,526.887435858191,2837.43924716072
0.0220306915566322,516.319335014182,0.0217915222079259,527.694207028605,2816.90712454599
0.0222570704377474,516.58196764366,0.0220129967833248,528.079568884375,2795.44964188253
0.0224654423677186,517.008745666562,0.0222168111682965,528.62357584594,2779.02065555614
0.0226970415714267,517.419109150121,0.0224432960627895,529.162992180352,2761.54238920267
0.022932615197254,518.1085198025,0.0226736150025733,529.99010311755,2741.5889856143
0.0231584261949156,518.518883286059,0.0228943392949048,530.52696457531,2725.02690430462
0.0233848042100384,518.994904926988,0.0231155689397838,531.131499164713,2705.18490316649
0.0236042911400185,519.405268410547,0.0233300174987133,531.665461585769,2689.95847833545
0.0238415258037463,520.094679062927,0.0235617546834792,532.494529774197,2672.0160928637
0.0240586374221701,520.357311692405,0.0237737880854349,532.876399584387,2656.65766904959
0.0242864754384959,520.981064187415,0.0239962486618631,533.633858006724,2639.72429983061
0.0245154269412282,521.604816682425,0.0242197466031909,534.392181457995,2626.95666786709
0.0247439797186622,521.91669292993,0.024442805506948,534.830988994619,2615.51457999043
0.0249725810031676,522.031594705326,0.0246658619917653,535.068070990318,2600.63358660003
0.0252006499803752,522.606103582309,0.0248883495110654,535.776117076295,2585.7527978723
0.0254263469154237,523.016467065868,0.0251084743180649,536.314865199964,2572.10791806419
0.025658208669755,523.656634100221,0.0253345612969635,537.092725289266,2560.42752787379
0.0258911106204502,524.181899359176,0.0255616111168296,537.753550900723,2547.21283465213
0.0261122148227915,524.543019224708,0.0257771119402985,538.2399992265,2533.25932967031
0.0263420784263235,525.068284483664,0.0260011009521359,538.899674412708,2519.22920253747
0.0265896829422099,525.281673495115,0.0262423213587236,539.248746648704,2508.31938327757
0.0267991442162745,525.856182372098,0.0264463365671642,539.948678040507,2494.68084694257
0.0270524355667723,526.381447631054,0.0266929866700978,540.621347826637,2482.2202168604
0.0272614041390642,526.578422103162,0.0268964303396809,540.933689279027,2472.76976488724
0.0274978079924448,526.955956508037,0.0271265340452908,541.44609022057,2462.286699103
0.0277277974416712,527.530465385019,0.0273503434894493,542.157723273526,2450.52059297535
0.0279532072800575,527.990072486606,0.0275696477869274,542.749088424636,2438.45199440455
0.0281777809639705,528.466094127534,0.0277880907617087,543.357095974745,2426.36341290348
0.0284069511056713,528.777970375039,0.0280109555326814,543.798940325239,2414.30127974126
0.0286395062677216,529.204748397941,0.0282370614256305,544.360911106592,2405.26698157176
0.0288576705921695,529.730013656897,0.0284491291044776,545.016787893793,2390.75690303722
0.0291038939354362,530.255278915853,0.0286884176788471,545.687772312125,2382.48635563775
0.0293308945580744,530.517911545331,0.0289089742151312,546.078476470036,2372.14243990915
0.0295713484304909,530.92827502889,0.0291425490478641,546.628540041368,2361.98222400701
0.029793830749083,531.092420422313,0.0293586178847144,546.915698108497,2354.44075424105
0.0300240305803818,531.5520275239,0.0295821326299537,547.511361853341,2347.99292249034
0.0302555023752284,531.76541653535,0.0298068320380854,547.8542463584,2334.03975490116
0.0304849528316513,532.38916903036,0.0300295194287185,548.619027736333,2326.9519751645
0.0307199073236699,532.651801659838,0.030257497246526,549.014815642614,2315.05839426808
0.0309682881202022,533.390455930245,0.0304984461914565,549.908645250058,2304.36593025299
0.0311860164044968,533.817233953146,0.0307096120432321,550.464866968212,2298.20597846144
0.0314322959225795,534.014208425255,0.0309484148481729,550.799501051339,2287.77383393713
0.031645326524582,534.227597436706,0.031154932141019,551.133404196033,2283.71453091
0.0318873053553175,534.703619077634,0.0313894608594956,551.753876653756,2273.6136680933
0.0321201265080369,535.327371572644,0.0316150619402985,552.522154470772,2264.93168258251
0.0323531803882717,535.590004202122,0.0318408375707669,552.918044222229,2259.28126550984
0.0325951699626656,535.754149595546,0.0320752159032424,553.217147159816,2249.48095831194
0.0328085137785192,536.066025843051,0.0322818039114771,553.653555438118,2240.44286931103
0.0330421082683514,536.689778338061,0.0325079523932064,554.423140100425,2232.14615789486
0.0332826261798915,536.903167349511,0.0327407501801338,554.772714763205,2225.64712410036
0.0335264871564431,537.362774451098,0.0329767284096758,555.378660607083,2218.07544032514
0.0337508892636027,537.789552473999,0.0331938275862069,555.940428106672,2211.11279549153
0.033985548162617,538.265574114928,0.033420799356665,556.55882470829,2202.77388314947
0.0342112010938391,538.528206744406,0.0336390116057643,556.951903520044,2195.27519231013
0.0344658401710831,538.987813845992,0.0338851970406588,557.56448169217,2188.37579451284
0.0346804128464682,539.151959239416,0.0340925991765311,557.849971772821,2183.73509754651
0.0349108750965765,539.414591868894,0.0343153119917653,558.2460273109,2179.24622815717
0.0351417169891182,539.93985712785,0.0345383419711786,558.914270778181,2169.0253042093
0.0353741939658248,540.038344363904,0.0347629014410705,559.141765506415,2165.82595407581
0.035608336473131,540.514366004832,0.03498901875965,559.761183418094,2156.83529365777
0.0358465480534516,540.990387645761,0.0352190132269686,560.38302557296,2150.83032652664
0.0360789695497929,541.40075112932,0.0354433663664436,560.93393234355,2144.12253455629
0.0363181162796218,541.827529152222,0.0356741587493567,561.505684359473,2140.75483726367
0.0365358557997881,542.188649017754,0.0358842454451878,561.997975314549,2137.62913596528
0.0367669964147335,542.139405399727,0.0361072139475039,562.072242974344,2133.63132711111
0.0370084085522306,542.71391427671,0.0363400377509007,562.798892543242,2128.63808722765
0.0372306042263877,542.861645130791,0.0365542808286156,563.072712190341,2122.59204256228
0.0374673856469165,543.075034142242,0.0367825371075656,563.422635881662,2118.23439450167
0.0377016600824203,543.649543019225,0.0370083253988677,564.146033294099,2115.97739787748
0.0379393848366307,543.862932030676,0.0372373869274318,564.496757107366,2110.27433804587
0.0381707768496222,544.486684525686,0.0374602961142563,565.270164258306,2103.65689883727
0.0384023080145268,544.749317155163,0.037683289629439,565.668948223259,2101.43159039722
0.0386404513617493,545.061193402668,0.0379125996397324,566.122603935521,2096.68510463555
0.0388708781343008,545.48797142557,0.038134429258878,566.69156788658,2094.40050260351
0.0390961567372081,545.586458661624,0.0383512552238806,566.916792363157,2089.52643688466
0.0393433006772288,545.963993066498,0.0385890720535255,567.444018604654,2086.23230610409
0.0395683260884909,546.275869314004,0.0388055559186825,567.891091045294,2081.19358903059
0.0398212782675973,546.801134572959,0.0390488505661349,568.575454709827,2077.95968773352
0.0400326757520642,546.998109045068,0.0392521316520844,568.895906981461,2076.62882376733
0.0402644601988948,547.375643449942,0.0394749694801853,569.415428259477,2070.30161931285
0.0405118274984289,547.687519697447,0.0397127339166238,569.875342018472,2068.50091149665
0.0407427523870743,547.999395944952,0.0399346432321153,570.326399642204,2063.07412204664
0.0409804872960204,548.212784956403,0.040163045265054,570.678812025825,2059.38252857649
0.0412085471935457,548.738050215359,0.0403821030880082,571.350748054553,2055.96192680825
0.0414515000717579,549.099170080891,0.040615413252702,571.860154368901,2053.74070305911
0.0416724126011667,549.049926462864,0.0408275106021616,571.930161537064,2048.1550907038
0.0418979815879366,549.57519172182,0.0410440321924858,572.601282985767,2046.52365473095
0.0421380601255599,549.772166193928,0.0412744298764796,572.938498788367,2043.26020789239
0.0423651759249013,549.985555205379,0.0414923386773031,573.285790007809,2040.36296028866
0.0426095236376847,550.461576846307,0.0417267278178075,573.916482416577,2036.06520199958
0.0428428552220741,550.986842105263,0.0419504985331961,574.592691610847,2029.4557072376
0.0430727042749264,551.298718352768,0.0421708804683479,575.044645015523,2025.8279969219
0.0433212560211487,551.610594600273,0.0424091401183736,575.50705839293,2022.1586043742
0.0435387502242339,551.922470847778,0.0426175817035512,575.952485449161,2018.06610007823
0.043784898911839,552.234347095283,0.0428534327071539,576.413872158496,2016.89384885508
0.0440002037107758,552.398492488707,0.0430596845856922,576.704138687735,2011.18714326286
0.0442338297017835,552.759612354239,0.0432834391919712,577.21028691314,2009.95896405654
0.0444711337818533,552.923757747662,0.043510665234174,577.512904149624,2007.60352872276
0.0446992723989343,553.18639037714,0.0437290663921771,577.913419527992,2003.42191261415
0.0449388651122113,553.5967538607,0.0439583814204838,578.474763709004,1997.43290513085
0.0451737186807941,553.908630108205,0.0441831095728255,578.930742739577,1998.57501276734
0.0454085943115234,554.43389536716,0.0444078083376222,579.609959194445,1992.45969638666
0.0456311578610895,554.647284378611,0.0446206819094185,579.956482169316,1991.27636147358
0.0458731508288923,554.909917008089,0.0448520875707669,580.365383327449,1987.90751164239
0.0461165699820139,555.12330601954,0.045084803010808,580.723688810237,1987.04326043114
0.0463318816615512,555.336695030991,0.0452906018013381,581.066489067483,1983.90286773605
0.0465807450751681,555.861960289946,0.0455284171899125,581.754424559196,1982.58238503642
0.0468143955534235,556.009691144028,0.0457516435409162,582.038948756781,1984.46941861895
0.0470407742183061,556.321567391533,0.0459678749871333,582.491364635972,1979.46476366861
0.0472940602209366,556.584200021011,0.0462097522645393,582.907326694826,1976.25510335557
0.0475179847385485,556.961734425885,0.046423541868245,583.42743362229,1974.73310607825
0.0477271738581262,557.27361067339,0.0466232217189913,583.870705176545,1973.2023678399
0.047971608078917,557.733217774976,0.0468564940041174,584.488577110671,1969.1060464588
0.0482083488675613,557.798875932346,0.0470823723108595,584.689438741226,1967.2206847502
0.0484531791516301,558.045094022481,0.0473159152856408,585.084152937841,1965.16144727115
0.048687686288424,558.570359281437,0.0475395599073598,585.765857704144,1964.13836429674
0.048910652111519,558.783748292888,0.0477521514410705,586.114225811212,1964.30739416568
0.0491463279416982,558.947893686312,0.0479768124806999,586.418130171741,1964.54662924225
0.0493711700232251,559.14486815842,0.0481910990735975,586.750504511883,1960.74137401835
0.0496115126136827,559.407500787898,0.0484201077200206,587.160553069425,1959.02476984822
0.0498368313951718,559.932766046854,0.0486347534225425,587.838040900963,1956.2066251645
0.050097153849664,560.146155058304,0.0488826873648996,588.207883166558,1952.25355815931
0.0502997432644781,560.622176699233,0.0490755932063819,588.821328255577,1949.44502421262
0.0505618546707995,560.769907553314,0.049325120741122,589.123474122783,1945.15651170199
0.0507724005757457,561.098198340162,0.0495255133299022,589.586500828618,1943.68195214569
0.0510058091296381,561.508561823721,0.0497476191199177,590.148760352759,1939.82280286191
0.0512386993295646,561.672707217145,0.0499691825012867,590.452086183867,1940.56742827914
0.0514616998776476,561.771194453199,0.0501812912249099,590.680895062057,1937.33364876594
0.0516982795583993,562.394946948209,0.0504062666752445,591.469798137769,1936.51340703275
0.0519291275203937,562.345703330182,0.0506257427689141,591.54782506896,1934.9150720539
0.0522076811198735,562.82172497111,0.0508905103448276,592.205342115739,1931.34610464593
0.0524080641515081,562.969455825192,0.0510809327843541,592.473595181418,1929.44873249526
0.0526462926807729,563.346990230066,0.0513072723365929,593.005120758551,1926.38928588044
0.0528590361406183,563.658866477571,0.051509355378281,593.453330871689,1927.14279104191
0.0531101180356979,564.019986343103,0.0517478032166752,593.975154392278,1924.14035345646
0.0533280503934346,564.381106208635,0.0519547234688626,594.478450281632,1924.12638602351
0.0535812433098626,564.496007984032,0.0521950688111168,594.742405935271,1922.645990373
0.053819498981371,564.545251602059,0.0524211821152856,594.928794195594,1921.6644073099
0.0540680586563482,564.857127849564,0.0526570198147195,595.397856170591,1922.67578460322
0.0542835760578815,565.283905872466,0.0528614614256305,595.96953777119,1922.74966220148
0.0544856115569254,565.431636726547,0.0530530760422028,596.239525247226,1923.92631784479
0.0547169061558934,565.694269356025,0.053272395522388,596.647309605305,1922.91098678276
0.054956948439971,565.956901985503,0.0534999589294905,597.060166267166,1919.23553878834
0.0552100915922447,566.383680008404,0.0537398860524961,597.653774858021,1919.10420271897
0.0554298696356799,566.843287109991,0.0539481433093155,598.263336618358,1917.07501287558
0.0556587408672762,567.220821514865,0.054164970998456,598.791618234084,1919.58085182813
0.0558863053253902,567.319308750919,0.0543805140761709,599.024688856763,1919.46779134233
0.0561227327793992,567.53269776237,0.054604402753474,599.384183702459,1919.07572189301
0.0563561952952656,567.746086773821,0.0548254345599588,599.742096118169,1920.28665920394
0.0565803159273679,567.943061245929,0.0550375759392692,600.07745907998,1921.16066668205
0.0568143438750925,568.205693875407,0.0552590470663921,600.48792755903,1915.13575185676
0.0570503033625973,568.468326504885,0.0554822964487905,600.899616984017,1918.16738562285
0.0572787129760035,568.78020275239,0.0556983551724138,601.359200732277,1917.65938828046
0.0575082179138993,568.895104527787,0.0559154029850746,601.611248169121,1917.31267753234
0.0577519647161862,569.46961340477,0.0561458680648481,602.357602425062,1913.38876710543
0.0579767207622841,569.617344258851,0.0563583301338137,602.6418899683,1913.67162979012
0.0582299483328559,570.208267675176,0.0565976522902728,603.411465640869,1911.7901836683
0.0584522382536419,570.355998529257,0.0568076884714359,603.694583244683,1911.56831945663
0.058675031111874,570.454485765311,0.0570181556098816,603.925920465499,1910.82288047665
0.0588937525892776,570.667874776762,0.0572247335306227,604.276647404514,1909.35379220609
0.0591234649090429,570.881263788213,0.0574416461399897,604.633742155026,1907.86949297347
0.0593564277526606,571.406529047169,0.0576615801080803,605.323179405956,1904.39896696499
0.059577605477849,571.55425990125,0.0578703433093155,605.606094106831,1904.59684244149
0.0598267033301036,571.767648912701,0.0581054073340196,605.974622417952,1902.87781041887
0.0600651554316296,571.981037924152,0.058330373623263,606.337167871011,1898.59405760783
0.0602845801724436,572.407815947053,0.0585373439526505,606.915180818847,1895.00912256924
0.0605169108640573,572.768935812585,0.0587564410190427,607.431142446857,1893.31138104274
0.0607477675358465,572.982324824036,0.0589741004889347,607.789721894596,1889.5144032421
0.0609783508709896,573.343444689568,0.0591914549665466,608.304982429431,1892.58130013771
0.0612105897988497,573.507590082992,0.0594103223108595,608.612327926089,1890.95769469913
0.0614391216618566,573.606077319046,0.0596256492794648,608.847930889431,1890.1493341686
0.0616753784113742,573.819466330497,0.0598482060473495,609.209999056243,1889.38171907981
0.0619023347949652,574.082098959975,0.060061955120947,609.619121249592,1886.11023956462
0.0621312856133069,574.492462443534,0.0602775362840968,610.186417710305,1886.66590123315
0.0623570948363714,574.804338691039,0.0604901137931034,610.647467351154,1886.49310700844
0.0625963035625963,575.116214938544,0.0607152563561503,611.116364112608,1886.78132750977
0.0628172284571769,575.378847568022,0.0609231452135872,611.52255208513,1884.65849564688
0.063077815402111,575.6414801975,0.061168300257334,611.951687223196,1886.09001091498
0.0632759186300353,575.542992961446,0.0613546316520844,611.961004552161,1885.4590701705
0.0635192117324406,575.953356445005,0.0615834201235203,612.537459641045,1887.69737528509
0.0637388028669603,576.330890849879,0.0617898747555327,613.065531887899,1888.85252462191
0.0639640013455258,576.54427986133,0.0620015570252187,613.422358954135,1892.87525533922
0.064203215828301,576.593523479357,0.0622263650025734,613.612681912503,1891.50708134594
0.0644391565253437,577.053130580943,0.062448046860525,614.237947585888,1890.11705070934
0.0646596564568396,577.266519592394,0.0626551766855379,614.592374433274,1892.777759674
0.0648996035864353,577.693297615296,0.0628805257848688,615.185363625069,1892.06968389643
0.065119396387453,577.841028469377,0.0630869021616058,615.469687451208,1896.47948749729
0.0653788416742707,578.005173862801,0.0633304557900154,615.794482611686,1892.69989312239
0.0655704180152705,578.317050110306,0.0635102595470921,616.237540831397,1895.15873939849
0.0658127386455907,578.579682739784,0.0637376430005147,616.657596185586,1895.97081162338
0.0660498670498582,578.990046223343,0.0639601042460113,617.232261799586,1894.84051658914
0.066283326942423,579.252678852821,0.0641790755532682,617.647473547497,1898.24079811099
0.0664990207198581,579.252678852821,0.0643813407102419,617.772414745888,1897.36456952567
0.0667191138807133,579.466067864272,0.0645876891919712,618.127530436117,1898.54537974048
0.066949870537371,579.892845887173,0.0648039895265054,618.716596844867,1896.89508125332
0.0671688932891006,579.991333123227,0.0650092477869274,618.948709086384,1894.13972088041
0.0673942021081935,580.56584200021,0.0652203531137416,619.692613693086,1893.06223704425
0.067625448579991,580.729987393634,0.0654369754503345,620.002113294981,1893.54787063282
0.067867434982994,580.992620023112,0.0656636082861554,620.42309888813,1892.90635018611
0.0681205338357707,581.25525265259,0.0659005935666495,620.85067075813,1891.53545204569
0.0683204366198999,581.25525265259,0.0660877298250129,620.966865301425,1893.65775793764
0.0685537236691554,581.665616136149,0.0663060740349974,621.540960052595,1889.61143704132
0.0687748950223361,581.977492383654,0.0665130345856922,622.002933327702,1889.92618661477
0.0690195519250592,582.190881395104,0.0667419217961915,622.37343516385,1887.10524554277
0.0692505769072278,582.453514024582,0.0669580076685537,622.788755892427,1887.52899870484
0.0694737287917373,582.71614665406,0.0671666852290273,623.199610189271,1884.98940891485
0.0696846618363189,583.028022901565,0.0673638964745239,623.656133518559,1882.67105976352
0.069910282122323,583.290655531043,0.0675747964745239,624.068669818533,1881.66405614011
0.0701565114547764,583.454800924467,0.0678049101646938,624.387954348869,1881.74672044179
0.0703821697022335,583.96365164408,0.0680157526505404,625.06428047403,1881.48837073559
0.0706065388719648,583.914408026053,0.0682253466289244,625.142583374245,1883.69393639184
0.0708422284251409,584.127797037504,0.0684454682192486,625.508711864709,1880.67733175422
0.0710634388581652,584.439673285009,0.0686520230056613,625.971966273784,1879.00137186534
0.0712917200307015,584.488916903036,0.0688651353576942,626.158137127935,1881.76300813346
0.0715151807396353,585.063425780019,0.0690737035769429,626.904342418827,1881.8816720274
0.0717567785607316,585.014182161992,0.0692991512352033,626.992915286277,1881.7075107454
0.0719627769628144,585.490203802921,0.0694913390633042,627.623704753103,1878.51852702552
0.0721905123879982,585.703592814371,0.0697037636387031,627.985835287132,1878.82142378141
0.0724023256983022,585.851323668453,0.0699012960627895,628.268322015477,1879.49549621486
0.0726338299664828,586.327345309381,0.0701171472207926,628.914546013282,1880.34117870517
0.0728713885739387,586.376588927408,0.0703385949305198,629.106665189798,1879.72142466903
0.0731048609592249,586.754123332283,0.0705561857694287,629.648701935741,1880.82485093216
0.0733324186052562,586.901854186364,0.0707682186567164,629.94078663776,1882.30440758357
0.0735543812860917,587.065999579788,0.0709749949819866,630.24727595298,1878.37273760923
0.0737741250204109,587.328632209266,0.0711796620689656,630.658288149939,1880.16054976936
0.0740079111770324,587.738995692825,0.0713973621461657,631.236331081338,1881.6987332293
0.0742401759338098,588.001628322303,0.0716135985846629,631.654972658317,1881.32938985825
0.0744628243609646,588.165773715726,0.0718208384199691,631.962258419051,1878.55179062995
0.0746742970472782,588.477649963231,0.0720176361811632,632.42180480227,1879.87571690761
0.0749095780733118,588.576137199286,0.072236544621719,632.666127300904,1880.97776448008
0.0751371295881071,589.052158840214,0.0724482158517756,633.311847233146,1884.10414208315
0.0753490566253736,589.052158840214,0.0726453127123006,633.436683311964,1882.73894914386
0.075593216413899,589.314791469692,0.0728723386001029,633.862992037172,1887.05162015748
0.0758234918554079,589.57742409917,0.0730864072568193,634.281243113486,1886.87123841594
0.0760519354981306,589.675911335224,0.0732987277663406,634.521905708892,1885.77040536451
0.0762931491873944,590.053445740099,0.073522868116315,635.070481304484,1889.05013927888
0.0765176945871744,590.299663830234,0.0737314748327329,635.468033222108,1886.17105039354
0.0767443409860045,590.513052841685,0.0739419892949048,635.831587925654,1887.38004257658
0.0769629718729719,591.087561718668,0.0741450167781781,636.579417105685,1884.95518286912
0.0771829513857814,591.038318100641,0.0743492550437468,636.656399873737,1888.5189346952
0.0773982914952975,591.251707112091,0.0745491454966546,637.013579086245,1890.00384995303
0.0776436347822451,591.776972371047,0.0747768378538343,637.724687486368,1887.65404511913
0.0778562754301153,591.826215989075,0.0749741383942357,637.903600867883,1891.57203100159
0.0780624766030553,592.039605000525,0.0751654268399382,638.255682813961,1892.15329767223
0.0782934056700522,592.138092236579,0.0753796113998971,638.498600104749,1890.6548400846
0.0785184733179718,592.35148124803,0.0755883154143078,638.862015223265,1889.59193121641
0.0787561582386069,592.925990125013,0.0758086720792589,639.622563227081,1889.33409496131
0.0789937091738608,593.139379136464,0.076028856021616,639.993658751534,1888.52800346431
0.0792192702817811,593.287109990545,0.0762378818322182,640.286881911583,1888.66028265331
0.0794471921294655,593.59898623805,0.0764490509521358,640.758758945561,1887.48586927536
0.0796378455883684,593.763131631474,0.0766256567421513,641.049148224407,1887.09022949152
0.0798704058151949,593.763131631474,0.0768410393206382,641.187233912981,1889.12938505175
0.0801064600477372,594.239153272403,0.0770596103962944,641.84154826282,1887.01627295117
0.0803396171276241,594.551029519908,0.0772754520072054,642.317031594372,1888.28398192647
0.0805495840744825,594.698760373989,0.0774697858466289,642.601498171724,1887.79489766232
0.0807559027628182,594.649516755962,0.0776607062789501,642.670975309063,1884.86092271064
0.0809841615406552,595.076294778863,0.077871886875965,643.268049564249,1884.32063016661
0.081206592267685,595.388171026368,0.0780776325784869,643.73761547191,1883.41479715844
0.0814433064303621,595.798534509928,0.0782965437982502,644.32233712678,1880.29754719571
0.0816730367885057,596.011923521378,0.0785089506433351,644.690027277528,1881.11542648684
0.0818869364541841,596.323799768883,0.0787066800051467,645.154928866676,1877.96162516844
0.0821174293696898,596.43870154428,0.0789197044518786,645.416714491692,1879.46210148312
0.0823152957544733,596.537188780334,0.079102538857437,645.641323903329,1878.54040806084
0.0825488128094252,596.898308645866,0.0793182725424602,646.171555392536,1876.30025992698
0.0827914377347223,597.06245403929,0.0795423712043232,646.494113026624,1879.13388439578
0.0829890954150558,597.111697657317,0.0797248990993309,646.665457307646,1880.20294970351
0.0832254026308303,597.325086668768,0.0799430743695317,647.037707508272,1879.51326569074
0.0834546626662513,597.850351927724,0.0801546977097272,647.743751372751,1876.55671906505
0.0836787176557787,598.112984557201,0.0803614731600618,648.162312118219,1876.73850308816
0.083919978501575,598.260715411283,0.0805840797220793,648.466741786934,1877.8893341587
0.0841253808813096,598.638249816157,0.0807735613484302,648.998920592062,1881.73751948379
0.0843500073923216,598.950126063662,0.0809807359495626,649.471573624764,1880.65579905599
0.084566220572271,598.900882445635,0.0811801103448276,649.54766657146,1884.7330975607
0.0847979782538371,598.999369681689,0.0813937744981986,649.793305206019,1888.38685135644
0.0850132040075118,599.262002311167,0.0815921565105507,650.207185167596,1888.91763521851
0.0852466716953497,599.573878558672,0.0818073083376222,650.685556141271,1890.51937994602
0.0854689355165337,599.83651118815,0.082012092254246,651.103899283353,1890.95680876034
0.0856863665507483,599.934998424204,0.0822123828872877,651.341248605803,1894.96607193541
0.085914168284257,600.263289211052,0.0824221836592898,651.834410455191,1895.44142935683
0.0861323138258276,600.624409076584,0.0826230500257334,652.35757917062,1895.62688667944
0.0863664640212991,600.887041706062,0.0828386084405559,652.783530774433,1896.67967035065
