Repository: renankin/waam-in718-data

## About

This repository contains CSV data with the results from tensile tests and temperature measurements reported in the following paper:

> **Wire-arc directed energy deposition of Inconel 718: Effects of heat input and build interruptions on mechanical performance** \
R.M. Kindermann, M.J. Roy, R. Morana, J.A. Francis, P.B. Prangnel \
Additive Manufacturing, Volume 76, 2023, 103765, ISSN 2214-8604 \
https://doi.org/10.1016/j.addma.2023.103765

If you have used the data contained within this repository, please cite the main work.

File: CSV_export_tensile/AS-T5#19.csv (part 1 of 4)
eng_strain,eng_stress_MPa,true_strain,true_stress_MPa,hardening_rate_MPa
NaN,NaN,NaN,NaN,NaN
1.00115300361026e-06,NaN,NaN,NaN,NaN
NaN,NaN,NaN,NaN,NaN
9.6993703979642e-06,NaN,9.69932335943383e-06,0.371769663655622,NaN
2.34787218895693e-05,NaN,2.34784462687083e-05,4.79927451471039,NaN
4.25053638131168e-05,NaN,4.25044604857941e-05,6.84416605560174,NaN
7.52435286393016e-05,NaN,7.52406979869608e-05,9.43004859808677,NaN
9.33418778368278e-05,12.6569444209744,9.3337521754902e-05,12.6581258439343,NaN
0.000118143230447565,16.5435895702722,0.000118136252085784,16.5455440833873,NaN
0.000146668682113216,20.4809300910827,0.000146657927313725,20.4839340021076,NaN
0.000181605139516261,24.3506767832097,0.00018158865129902,24.3550989912642,NaN
0.000203351176307764,28.8287679334877,0.000203330503259804,28.8346302973585,NaN
0.00023842478293612,33.2561637122531,0.000238396364264706,33.2640928058674,NaN
0.000282082467730094,37.7849502340436,0.00028204268995098,37.7956087060487,NaN
0.000323276675733952,42.9558781283269,0.000323224433088236,42.9697647618114,NaN
0.000347417030175379,48.2450952228062,0.000347356694852941,48.261856390509,NaN
0.000380308970695076,53.5681092316272,0.000380236671568628,53.5884816641111,NaN
0.000425711296207609,58.8066309545938,0.000425620706862745,58.8316656016831,NaN
0.000470864158506057,64.4169187353195,0.000470753336764706,64.4472503535533,NaN
0.000494317555999491,69.6385420011153,0.000494195421323529,69.6729655550007,NaN
0.000528986929950293,75.4009158963787,0.000528847065686274,75.4408019953941,NaN
0.00057862980662815,80.7408283623705,0.00057846246495098,80.7875474122729,NaN
0.000609937360944501,86.0807408283624,0.000609751424754902,86.1332446882514,NaN
0.00064504134435639,91.8431147236257,0.000644833394607844,91.9023573298169,NaN
0.000689729138873885,97.132331818105,0.000689491385049021,97.1993268176867,NaN
0.000728352005135102,102.844010341856,0.000728086885539216,102.918916983004,NaN
0.00077352523802765,108.82606418034,0.000773226221568628,108.910243887539,NaN
0.00082474665560972,114.656031904287,0.000824406738970588,114.750594083146,NaN
0.000871495748595574,120.41840579955,0.000871116216666666,120.523349928257,NaN
0.000911895103161253,125.961099751593,0.000911479579411765,126.075963061645,NaN
0.000942213662265656,132.010747418761,0.000941770057598039,132.135129748545,NaN
0.000978478172970254,137.722425942511,0.000977999775245099,137.857184330225,NaN
0.00102336537573389,142.572283150548,0.00102284209436275,142.718186688664,NaN
0.00106867774940911,148.114977102591,0.00106810711985294,148.273264282974,NaN
0.00111865798233923,153.843554083512,0.00111803275073529,154.015652403319,NaN
0.00113148918426997,158.963786606283,0.00113084953284314,159.143652411518,NaN
0.00116215054503588,164.286800615104,0.00116147577083333,164.477726609981,NaN
0.00123780834507015,169.846393024317,0.00123704289191176,170.056630306982,NaN
0.00127332136677993,175.0173209186,0.00127251138063725,175.240174212882,NaN
0.00130598724486397,180.255842641567,0.00130513518529412,180.491254472869,NaN
0.00133581748861489,185.207090592629,0.00133492607818627,185.454493463258,NaN
0.00136826032988968,190.056947800666,0.00136732511470588,190.316995182761,NaN
0.0014111154247447,195.396860266658,0.0014101207370098,195.672587790127,NaN
0.0014427708512148,200.196022103182,0.00144173105735294,200.484859088402,NaN
0.00147758599257419,204.403737938726,0.00147649543651961,204.705762038734,NaN
0.00152152992002241,209.304290518276,0.00152037356617647,209.622753258688,NaN
0.00155706835640301,214.052756983287,0.00155585738235294,214.386051757787,NaN
0.00160071169992682,218.784324991128,0.00159943192647059,219.134535619902,NaN
0.00163956989697733,223.583486827653,0.00163822726960784,223.950067582116,NaN
0.00166853807837652,228.112273349443,0.00166714761519608,228.492887363672,NaN
0.00169550372418792,232.860739814455,0.00169406798039216,233.255556066027,NaN
0.00173888066882788,237.220541764537,0.00173737056617647,237.63303997886,NaN
0.00178895539737822,241.59724217179,0.00178735712254902,242.029448862165,NaN
0.00182268874320513,246.768170066073,0.00182102966176471,247.217951631834,NaN
0.00184092635707556,250.43513527215,0.00183923392892157,250.89616791341,NaN
0.00188808636375426,254.794937222232,0.00188630616911765,255.276012068755,NaN
0.00194079921901258,259.27302837251,0.00193891830147059,259.776225263486,NaN
0.00197588417294758,263.582134951079,0.00197393468137255,264.102942719801,NaN
0.00201165267849324,267.958835358332,0.00200963201470588,268.497875467206,NaN
0.00204732910840022,272.589012623147,0.00204523618627451,273.147092043321,NaN
0.00207361004026874,276.627743886983,0.00207146307843137,277.201361954124,NaN
0.00211950094640656,281.105835037261,0.00211725797303921,281.701639120663,NaN
0.00215889704013605,285.262855501293,0.00215656997058824,285.878708635695,NaN
0.00219710488973801,289.183297564932,0.00219469478431373,289.818663602043,NaN
0.0022356660371905,293.391013400477,0.00223317065441176,294.046937724753,NaN
0.00227110554986609,297.869104550755,0.0022685304877451,298.545596727233,NaN
0.00230902115118892,301.806445071565,0.00230635945833333,302.5033225368,NaN
0.00234938801174356,306.014160907109,0.00234663251470588,306.733106908168,NaN
0.0023851693395982,310.103587542457,0.0023823293382353,310.843237111563,NaN
0.00242351279941855,314.260608006489,0.00242058082843137,315.022222612346,NaN
0.00246598059470271,318.671105328084,0.00246294505392157,319.456942089915,NaN
0.00250410473722407,322.659141220407,0.00250097469117647,323.467113504445,NaN
0.00254207559411945,326.816161684438,0.00253884998529412,327.64695307282,NaN
0.00258761498158755,330.702806833736,0.00258427287009804,331.558538371152,NaN
0.00263402676536684,334.200787468104,0.00263056379656863,335.081081287302,NaN
0.00268681492949141,338.087432617402,0.00268321189460784,338.995810978832,NaN
0.0027399633053804,341.754397823479,0.00273621644852941,342.690792332967,NaN
0.00279325391619656,345.624144515606,0.00278936003186274,346.589560510806,NaN
0.00284808464050657,349.409398921878,0.00284403653186275,350.404546464196,NaN
0.00290564200998222,353.008770299272,0.00290142879166667,354.034487412145,NaN
0.0029632212057622,356.844720077057,0.00295883951960784,357.902129918754,NaN
0.00302787560907603,360.342700711425,0.00302330082598039,361.433773585818,NaN
0.00308157037482792,363.908275174477,0.00307683206862745,365.029684134409,NaN
0.00314959506977774,367.186575865623,0.00314464548529412,368.343064894658,NaN
0.00322878454261644,370.363485813745,0.00322358321078431,371.55930971189,NaN
0.00330994702526621,373.286918904304,0.00330448120833333,374.522478831102,NaN
0.00339305650893507,376.886290281697,0.00338731308088235,378.165086762066,NaN
0.00345806250414071,379.860418743769,0.00345209715441176,381.173999814634,NaN
0.0035355680184288,382.597968805448,0.00352933259068627,383.950669947872,NaN
0.00364054815282699,385.572097267519,0.00363393739705882,386.975791054008,NaN
0.0037289993568439,388.427936529395,0.003722063875,389.876384054893,NaN
0.00383287671455323,390.962705105024,0.00382554995833334,392.46121695368,NaN
0.00393588213135221,393.497473680653,0.00392815681127451,395.046233356045,NaN
0.00406161981202824,396.18432837082,0.00405339370098039,397.793478488146,NaN
0.0041787834734015,398.296635517177,0.00417007660539216,399.961030915188,NaN
0.00429710888242929,400.290653463339,0.00428790267401961,402.01074598589,NaN
0.00442450180741316,402.436757524038,0.00441474247549019,404.217339685073,NaN
0.00455529001818022,404.971526099667,0.00454494608578431,406.816288850156,NaN
0.00467683039450995,406.492387245045,0.00466592800245098,408.393483196849,NaN
0.00485111320393283,408.75678050594,0.00483938447058823,410.739705921049,NaN
0.00497842679685001,410.260743194146,0.00496607540686275,412.30319627176,NaN
0.00512992208808916,412.30545651182,0.00511680886519608,414.42055138022,NaN
0.00530298749946856,413.978403771736,0.00528897617401961,416.173726071987,NaN
0.00547623627885185,415.651351031651,0.00546129621568628,417.927556039524,NaN
0.00562174518923664,417.20600909137,0.00560600215441176,419.5514349659,NaN
0.00578636816367295,418.338205721818,0.00576969143627451,420.758864597054,NaN
0.00596260503567114,419.740777666999,0.00594489905392157,422.243526141593,NaN
0.00612452401135521,420.872974297447,0.00610584534068627,423.450620934262,NaN
0.00633061386647737,422.495226185849,0.00631065970098039,425.169880323262,NaN
0.00652110010759444,423.576727444784,0.00649992972058823,426.338913687699,NaN
0.00668179662453627,424.759619446744,0.00665957236519608,427.597776838203,NaN
0.00689980202499907,425.993206820217,0.00687610732107844,428.932475611271,NaN
0.00706743632276807,427.02401270764,0.00704257904411765,430.041977725744,NaN
0.00726014226006377,428.375889281309,0.00723391429656863,431.485959178272,NaN
0.00745360488779268,429.068726025314,0.00742596403921569,432.266834778815,NaN
0.00766522844897155,430.319211855958,0.00763599985294118,433.617706920815,NaN
0.00784602029902715,431.012048599963,0.00781540034068627,434.393777882403,NaN
0.00806760682873242,432.516011288169,0.00803523766666666,436.005380414374,NaN
0.00825167177945829,432.786386602903,0.00821781287009804,436.357597815768,4965.11724463682
0.0084641065710882,434.138263176572,0.00842848687254903,437.812855702686,4815.11397165928
0.00866803803199456,434.949389120773,0.00863068627941176,438.719546967665,4684.93341908174
0.00888478025163386,435.861905808,0.00884554283088235,439.734443061162,4556.79083546283
0.00908831367501683,436.892711695422,0.00904726348284314,440.863329701639,4444.92151014844
0.00927826693213674,437.534853067915,0.00923548821813726,441.594418226792,4333.86015388283
0.00949988552451742,438.447369755141,0.00945504537254903,442.612569576341,4237.14801164469
0.00972944047611302,438.937425013096,0.00968241425,443.2080405625,4141.58649226943
0.00994453030551345,439.849941700323,0.00989540885539215,444.22404277544,4056.07443951609
0.0101528256351826,440.610372273011,0.0101016319166667,445.083812555752,3974.6044240528
0.0103599650500517,441.201818273992,0.0103066683970588,445.772653691329,3898.15144372311
0.0105832241760846,441.894655017997,0.010527613872549,446.571325214266,3826.35072249959
0.010795665238049,442.756476333711,0.0107378080759804,447.536327034188,3754.07210037124
0.0110099541056217,443.5169069064,0.0109497857916667,448.400007696506,3693.09566495008
0.0112276669406857,444.480118965138,0.0111651045392157,449.470593702635,3631.51649776284
0.0114539004424274,445.139158794802,0.0113888011470588,450.237738402664,3573.75740817952
0.0116657501960475,445.831995538807,0.0115982299411765,451.032960228168,3519.60068506283
0.0118788805120968,446.423441539787,0.0118088804142157,451.726452259638,3468.08978444273
0.01210639263284,446.812106054717,0.0120336963995098,452.221388843722,3423.2328467127
0.0123262349950792,447.606333541748,0.0122508855122549,453.123634394269,3372.67357362368
0.0125236813803289,447.876708856481,0.0124459087426471,453.48577405587,3332.71164164861
0.0127521220335061,448.586444057658,0.0126714984166667,454.306873134857,3284.94827446757
0.0129645782072498,449.279280801663,0.0128812574362745,455.103997174513,3250.43137869505
0.0131719062499764,449.989016002839,0.0130859110171569,455.916229135147,3207.55569973239
0.0134000159254164,450.749446575528,0.0133110297745098,456.789496338012,3172.85853995196
0.0136208111703144,451.442283319533,0.01352888175,457.591293414924,3135.42795004225
0.0138399457272527,451.814049377292,0.0137450482598039,458.067131299484,3101.43955971377
0.0140604930034076,452.304104635247,0.0139625611838235,458.663723333883,3073.49156103039
0.0142913541458272,452.996941379252,0.0141901954019608,459.470881095479,3042.6586636326
0.0145094173941744,453.334910522669,0.0144051630343137,459.912535958793,3015.98110771029
0.0147338589810286,453.977051895162,0.0146263702107843,460.665885758408,2986.27432410246
0.0149532171895566,454.348817952921,0.0148425199926471,461.142794507589,2959.19736245078
0.0151562743877129,455.058553154097,0.0150425655563725,461.955545448176,2934.64915881496
0.0153858591086851,455.531709954881,0.0152686970098039,462.540456663785,2908.33781422323
0.01559967649625,456.342835899083,0.0154792523137255,463.461636510489,2880.70534047736
0.0158374842616087,456.731500414012,0.0157133799264706,463.9649783636,2858.46427150711
0.0160520004702496,457.47503252953,0.0159245294117647,464.818421966821,2833.36276437928
0.0162987993370987,457.86369704446,0.016167399754902,465.32632556633,2813.81923307118
0.0164922986783784,458.336853845244,0.016357777745098,465.895882134168,2791.45984147568
0.0167256583530964,458.826909103199,0.016587324877451,466.501091228066,2775.61210192531
0.0169282298436406,459.04658904642,0.0167865441176471,466.817435214737,2757.12500629775
0.0171592748127336,459.790121161938,0.0170137172058824,467.679786207136,2736.90636016915
0.01737813184577,460.22948104838,0.0172288590196078,468.227409649349,2722.28408683449
0.0175950218024425,460.651942477652,0.017442021495098,468.757123448884,2706.98713768726
0.0178149186365211,461.141997735607,0.0176580927941176,469.357204905149,2687.99725681998
0.0180358261553615,461.784139108099,0.0178751101960784,470.112797562356,2668.84034679538
0.0182506002712175,462.324889737567,0.0180860570588235,470.762596495602,2656.84047006791
0.0184791770867871,462.493874309276,0.0183105117892157,471.040380514191,2640.05768742579
0.018697109211985,463.186711053281,0.0185244668872549,471.846963575384,2626.8057396932
0.0189115320123552,463.355695624989,0.0187349320343137,472.118461695909,2616.13223719713
0.0191403744948828,463.947141625969,0.0189595018627451,472.827263662521,2601.42710371836
0.0193668619161291,464.268212312216,0.0191817109558823,473.259630672115,2589.14451943435
0.0195891954807785,464.859658313196,0.0193997966421569,473.965885031021,2571.43755505486
0.0198275774578398,465.13003362793,0.0196335712990196,474.352435397655,2560.8235295604
0.020054846507422,465.72147962891,0.0198563969362745,475.061452418077,2545.41740401407
0.0202523417166427,466.431214830086,0.0200499905392157,475.877539180134,2531.95721678804
0.0204809323026032,466.90437163087,0.0202740184313725,476.467008458031,2514.59380499458
0.0206938031881385,467.343731517313,0.0204825952696078,477.014850718542,2505.82632116213
0.0209333857107219,467.783091403755,0.0207172928921569,477.575375285064,2489.21560297661
0.0211454888849694,468.205552833026,0.0209250254901961,478.105988146338,2481.01045177274
0.0213718688673965,468.695608090981,0.0211466931127451,478.712509165826,2466.53752262252
0.021597769533223,468.965983405715,0.0213678424264706,479.094602634233,2455.6761843602
0.0218187882719427,469.168764891765,0.0215841651715686,479.405458836748,2443.53136482409
0.0220485089111739,469.777109349916,0.0218089553431372,480.134994131683,2427.61331988942
0.0222745379847544,470.098180036163,0.022030083872549,480.569399803942,2416.81722829794
0.0224617105845053,470.571336836947,0.022213161372549,481.141174014342,2403.74456166577
0.0226995159156709,470.841712151681,0.0224457154901961,481.529591090429,2393.05220315921
0.0229239499139822,471.602142724369,0.0226651439460784,482.413126623509,2378.77637636091
0.0231661927684264,471.872518039103,0.0229019300490196,482.80400775412,2368.10611180468
0.0233833759184352,472.193588725349,0.0231141732843137,483.235068916789,2359.90296583823
0.0236005325134205,472.683643983304,0.0233263455392157,483.839229691694,2348.27793146984
0.0238077858106229,473.275089984284,0.0235287998284314,484.542721956134,2339.41277461386
0.0240274313701072,473.427176098822,0.0237433147058824,484.80241508128,2329.52683287339
0.0242615308166079,473.596160670531,0.0239718951960784,485.086328517266,2316.07757507747
0.0244778971071811,474.407286614732,0.0241831141421569,486.019779363384,2303.87537648639
0.0247138460408607,474.626966557953,0.0244133990196078,486.356824336307,2296.99345322914
0.0249267190717828,474.9480372442,0.0246211164460785,486.78693354228,2284.75095858564
0.0251552514811559,475.640873988205,0.0248440659803922,487.605739788095,2276.8349303467
0.025371512019368,475.961944674451,0.0250549976715686,488.037818874521,2267.01376996729
0.0256201804340794,476.350609189381,0.0252974837009804,488.554797746697,2257.22737664954
0.0258291409355298,476.350609189381,0.0255012035784314,488.654336208859,2251.21095548439
0.0260495862859307,476.942055190361,0.0257160752941176,489.366198410432,2244.19429653714
0.0262638850851975,477.263125876608,0.0259249116176471,489.797909770033,2237.20834565867
0.026490443831271,477.584196562854,0.0261456479656863,490.235613896605,2228.79255151742
0.0267271427795237,477.803876506075,0.0263762118872549,490.574208934063,2222.07988836903
0.0269376755866839,478.49671325008,0.0265812432107843,491.386302480905,2211.51030379328
0.0271603128728977,478.665697821789,0.0267980169852941,491.666407936152,2205.66068616819
0.0273727069707983,479.358534565794,0.0270047735539216,492.479875266415,2196.64913271413
0.0276182407382308,479.578214509015,0.0272437369117647,492.823321090136,2191.22400534695
0.0278339703716046,480.06826976697,0.0274536465686275,493.430475764012,2180.83887822231
0.0280619522975867,480.287949710192,0.0276754300980392,493.765767244065,2176.4640478497
0.0282927005142888,480.490731196242,0.0278998546323529,494.085111553869,2171.91917465982
0.0285188640597924,480.980786454197,0.0281197712745098,494.697812118456,2164.07379861121
0.0287384322560851,481.200466397418,0.0283332284803922,495.029413402577,2157.71893675111
0.0289514045151369,481.690521655373,0.0285402298039216,495.636138798925,2153.39267732685
0.0291716786179175,481.893303141423,0.0287542831862745,495.950939708792,2147.29873905802
0.0294271353403832,482.434053770891,0.0290024682352941,496.630705964016,2137.75547967206
0.029623163690826,482.80581982865,0.0291928748039216,497.108055660317,2131.83306032944
0.0298475681890722,483.245179715092,0.0294107992401961,497.668873168679,2128.39910158107
0.0300839626235125,483.566250401338,0.0296403160294118,498.113839404404,2122.61265530494
0.0302924651171252,484.005610287781,0.0298427086519608,498.667333353916,2116.54159383897
0.030511397165361,483.887321087585,0.030055181127451,498.651399324571,2112.93158598891
0.0307332054227578,484.157696402318,0.0302703989215686,499.03741434286,2109.1672935889
0.0309588352554464,484.698447031786,0.0304892772303921,499.704146402014,2101.25399047705
0.0311887789665581,484.918126975007,0.0307122910539216,500.042131254108,2097.33790166203
0.0314059297202702,485.610963719013,0.0309228518137255,500.862027516965,2093.22509268882
0.0316414237682969,485.830643662234,0.0311511490931373,501.203016937975,2087.88721338388
0.0318699171367853,486.050323605455,0.0313726098284314,501.540707143068,2082.41519221074
0.0320872689261431,486.591074234922,0.0315832263970588,502.204452890959,2078.60726489693
0.0323155995733808,487.013535664194,0.0318044338480392,502.751670069534,2073.53143673386
0.0325312233529631,487.402200179124,0.0320132859313725,503.257990015876,2071.45090340818
0.0327633382643686,487.503590922149,0.0322380625,503.475835976626,2066.58946437657
0.0329872328417355,487.773966236883,0.0324548307598039,503.864279635275,2064.00920831828
0.0332087432799457,487.942950808591,0.0326692445343137,504.146922997253,2060.87969755995
0.0334238494417209,488.365412237863,0.0328774152205882,504.688464249045,2055.27259484517
0.0336597507208263,488.635787552596,0.0331056607352941,505.083146354891,2053.64130763054
0.0338640932484264,489.007553610355,0.0333033295833333,505.567351005001,2046.54594970967
0.0341016879942684,489.277928925089,0.0335331155392157,505.963132199774,2044.43031339
0.0343483550714003,489.767984183044,0.0337716198039216,506.590708806367,2039.45638068424
0.0345420347517589,490.207344069486,0.0339588502941177,507.140103183902,2036.05940770435
0.0347735396335513,490.460820927049,0.0341826004901961,507.51587972226,2032.35133818947
0.0349975851533193,490.900180813492,0.0343990935294118,508.080501693292,2028.3193056227
0.0352167840419302,491.170556128226,0.0346108579656863,508.468003531148,2025.10474888735
0.0354472604697389,491.322642242763,0.0348334690931372,508.738683917023,2023.4820506259
0.0356611383255951,491.593017557497,0.0350400037745098,509.123784156512,2019.51753160568
0.0358799457657037,491.762002129206,0.0352512546568628,509.406396095235,2014.91899872263
0.0360981837933783,492.302752758673,0.0354619113480392,510.073988009742,2011.29088244498
0.0363265015247705,492.792808016628,0.0356822500980392,510.69424670844,2007.01551756625
0.0365556719592706,492.944894131166,0.0359033629411765,510.964825975022,2004.4238281072
0.0367595417295989,493.333558646096,0.0361000236029412,511.468274181758,2001.34810170166
0.0370027438015863,493.536340132146,0.0363345751470588,511.798538882828,1998.49416918935
0.0372027452523707,493.705324703855,0.0365274214705882,512.072518128551,1993.94792384875
0.0374473148142267,494.127786133126,0.0367631909313725,512.63154489891,1990.39321408745
0.0376709414580705,494.465755276543,0.0369787224019608,513.092745796587,1990.77776603257
0.0379006930438244,494.617841391081,0.0372001087254902,513.364200371643,1989.32111284243
0.0381230421814203,495.107896649036,0.0374143154656863,513.982915877341,1984.47964609839
0.0383505346200972,495.327576592257,0.0376334296813726,514.323653966647,1979.48859934462
0.0385779223716747,495.800733393041,0.0378523950980392,514.927695597697,1977.57351567525
0.0387934367422125,496.121804079288,0.0380598826715686,515.36807390227,1974.27909691521
0.0390092619017715,496.392179394021,0.0382676263235294,515.756071925994,1970.80190797107
0.0392512516768955,496.713250080268,0.0385005035539215,516.209866870417,1965.77276522077
0.0394534392571335,496.932930023489,0.0386950358333333,516.53864319304,1964.45484379248
0.0396709428278164,497.15260996671,0.0389042619607843,516.875122733399,1962.34753323561
0.0399030663049105,497.591969853152,0.0391275033333333,517.447415218994,1959.60268023816
0.0401430072401672,497.693360596178,0.0393582106617647,517.672268773973,1957.20281660887
0.0403237065585784,498.014431282424,0.0395319210294118,518.096219071394,1955.69709167226
0.0405649077120063,498.33550196867,0.0397637461764706,518.550435615646,1952.20706805047
0.0408023568223495,498.7241664836,0.0399919126470588,519.073287880393,1947.21390577749
0.0410183652130423,499.045237169846,0.040199431372549,519.515256965908,1943.62916760272
0.041244286320764,499.248018655897,0.0404164271568627,519.839146882415,1938.36318186932
0.04145882286181,499.636683170827,0.0406224445588236,520.351031913668,1937.38430393531
0.0416759707976178,499.788769285364,0.0408309264460784,520.617951439078,1933.51800490806
0.0418951483582648,500.059144600098,0.0410413128921569,521.009196651026,1930.48352378145
0.0421224594876679,500.447809115028,0.0412594599264706,521.527901680168,1928.65590367118
0.0423362345457483,500.650590601078,0.0414645731862745,521.846251430233,1924.57276337382
0.0425633994601666,501.140645859033,0.0416824876715686,522.470895354457,1924.10552712819
0.0427777244823293,501.360325802254,0.0418880415931372,522.807379685794,1923.08050887465
0.0429971165803724,501.580005745475,0.0420984114705882,523.146499726898,1916.92199943571
0.0432184141418042,502.05316254626,0.042310563627451,523.751104046386,1912.04506777896
0.0434513267085666,502.222147117968,0.0425338021813725,524.044365712669,1910.30002772863
0.0436897700447556,502.492522432702,0.0427622901715686,524.446305186996,1907.45501892988
0.0438779162775775,502.864288490461,0.0429425441911765,524.928925639829,1907.75949706964
0.0441109116746452,503.23605454822,0.0431657210539216,525.434255701893,1905.43769589731
0.0443212883559916,503.185359176707,0.0433671895833333,525.487182577291,1908.35682139097
0.0445632333534387,503.405039119928,0.0435988395343137,525.838395349527,1908.10361607893
0.0447930538640593,503.776805177687,0.0438188312254902,526.342506747475,1905.53873866302
0.0449832862037702,504.047180492421,0.0440008912254902,526.720879072715,1910.53583026553
0.0452313085048768,504.266860435642,0.0442382087745098,527.075510368792,1907.39132706104
0.0454652530422772,504.486540378863,0.0444620045588235,527.423148593611,1907.89186850336
0.045675202851422,505.027291008331,0.0446628038970588,528.094514970641,1904.58113820038
0.0459034445505353,505.297666323065,0.0448810521568627,528.49256973064,1906.17373231977
0.0461459456851356,505.669432380824,0.0451128833333333,529.004026542102,1905.48773183458
0.046344533980734,505.889112324045,0.0453026937990196,529.33430748063,1907.55531458316
0.0465667608657396,506.159487638779,0.0455150552941176,529.729695459579,1908.58978503494
0.0467844956651395,506.362269124829,0.0457230803921569,530.05217250969,1907.44544528921
0.0469818247241325,506.362269124829,0.0459115723529412,530.152092499766,1906.86393106568
0.0472197145203903,506.852324382784,0.046138761372549,530.785746444135,1906.14704820824
0.0474502798000394,507.072004326005,0.0463589061029412,531.132712810041,1902.40507126561
0.0476551988311613,507.443770383764,0.0465545230147059,531.626104157036,1901.72268201818
0.0478890424867697,507.76484107001,0.0467777048039215,532.0812131173,1900.28030172735
0.0481124113573295,507.984521013231,0.0469908428921569,532.424881251376,1896.00973703581
0.0483321691814169,508.356287070991,0.047200491004902,532.926249142143,1893.82913950707
0.048551067935467,508.626662385724,0.0474092758823529,533.321030025003,1894.06723445351
0.0487772855394726,509.167413015192,0.0476249956617647,534.003217307228,1890.10748486764
0.0489930249162895,509.437788329926,0.047830680122549,534.396686586873,1889.52098522039
0.0492030805217671,509.437788329926,0.0480309050735294,534.503696849954,1888.25776075877
0.0494156960900125,509.387092958413,0.0482335293627451,534.558810736221,1884.02923655349
0.0496220822811546,509.826452844855,0.048430177745098,535.125103037032,1880.51322679306
0.0498552410465116,510.029234330906,0.048652288995098,535.456864749241,1876.61523475177
0.050080146750604,510.468594217348,0.048866491495098,536.032936327327,1875.71209639368
0.0502993973395522,510.620680331886,0.0490752638480392,536.304592821692,1874.13391536254
0.050527971836122,511.229024790037,0.0492928681127451,537.060390556436,1866.59853507921
0.0507437126438202,511.431806276087,0.0494982112009804,537.383754890671,1866.94883834784
0.0509638502838132,511.550095476283,0.0497076957598039,537.620657954807,1864.2996781688
0.0511962049190862,512.141541477263,0.049928758504902,538.36124478231,1865.40679391126
0.0514017187401634,512.090846105751,0.0501242441176471,538.413195746691,1866.69430479179
0.051611393038318,512.361221420484,0.0503236478186275,538.80489779681,1864.09229093416
0.0518502610858471,512.361221420484,0.0505507668137255,538.9272845214,1864.82327866069
0.0520474507546924,512.783682849756,0.0507382185784314,539.472766330688,1859.92782043377
0.0522941770470828,512.952667421464,0.0509727112009804,539.777105028376,1863.97448185629
0.0524952706938273,513.493418050932,0.0511637931617647,540.449394031014,1861.83610107363
0.0527105380486663,513.746894908495,0.0513683027205882,540.826770159953,1862.0841720447
0.0529687874367324,513.966574851716,0.0516135911519608,541.190761104622,1862.94377720888
0.0531424872086224,514.23695016645,0.0517785394852942,541.564780712871,1865.38896816743
0.0533341839681645,514.405934738158,0.051960546495098,541.841355495799,1863.45349474522
0.0536148315635483,514.625614681379,0.052226948382353,542.217180330809,1866.9106462866
0.0538090236465103,514.879091538942,0.0524112417156863,542.584232750655,1866.9300630086
0.0540485429880404,515.149466853676,0.0526385050245098,542.992544958183,1871.14291227116
0.0542537473822919,515.318451425385,0.0528331681862745,543.276408510452,1874.26103993343
0.0544942795541712,515.538131368606,0.053061296127451,543.632010420242,1870.83099571177
0.0547245361215725,516.078881998074,0.053279629632353,544.321059417558,1875.07191892006
0.0548894659507433,516.230968112611,0.0534359898284313,544.566610259548,1873.24797900809
0.0551165356420555,516.721023370566,0.0536512211519608,545.200896072169,1874.16220209284
0.055357688745483,516.873109485104,0.0538797509313726,545.48601020089,1874.29598680821
0.0555662327136985,516.940703313787,0.0540773364215686,545.665150733304,1876.34247992289
0.0557689176014819,517.211078628521,0.0542693333088235,546.055380655129,1877.74047223375
0.0559930694898239,517.413860114572,0.0544816222794118,546.385450338965,1874.91419908869
0.0562561231528136,517.853220001014,0.0547306967401961,546.985634520472,1878.85420055985
0.0564428492611841,518.123595315748,0.0549074622058823,547.367967304817,1877.39550206764
0.0566813265623336,518.123595315748,0.0551331728431373,547.49152802149,1879.71861144686
0.0568935027698823,518.613650573703,0.0553339475735294,548.119397739116,1875.27542447088
0.0570971531264453,518.816432059753,0.0555266166911765,548.439373325585,1877.52251319025
0.0573330754201369,519.306487317708,0.0557497711764706,549.07992532126,1871.55244106828
0.0575600209948668,519.74584720415,0.0559643877696078,549.662429081216,1871.492345855
0.0577390481905575,519.678253375467,0.0561336566911765,549.683981090698,1873.73190667312
0.057971160760208,519.897933318688,0.0563530748039216,550.037019990006,1872.9718423004
0.0581921848923099,519.897933318688,0.0565619661764706,550.151929979499,1873.49953656
0.0584259710213706,520.540074691181,0.0567828715196078,550.95313401055,1870.75746463423
0.0586191781391454,520.607668519864,0.0569653967892157,551.125262181435,1875.10640920325
0.0588557302386852,520.878043834598,0.0571888252696079,551.534701469781,1872.17111888018
0.0590496570495265,521.080825320648,0.0573719560294118,551.850469350917,1871.06371907646
0.0592880127665687,521.570880578603,0.057596996372549,552.493781605018,1869.8751884619
0.0595057712516767,521.520185207091,0.0578025458578431,552.553646051156,1867.58695160292
0.0597229991341215,522.162326579583,0.0580075524019607,553.347426757767,1866.72571651842
0.0599338823938549,522.213021951096,0.0582065310784314,553.511275793252,1865.02585384017
0.0601585578902966,522.534092637342,0.0584184798529412,553.968990098919,1866.37983228058
0.0603792683779973,522.753772580563,0.0586266444852941,554.317262910816,1866.76216748934
0.0605937852294238,522.753772580563,0.0588289260294118,554.429402404181,1866.55785366493
0.0607679636649727,523.243827838518,0.0589931398284314,555.040289756531,1865.93180352853
0.0610125803885275,523.395913953056,0.0592237166666667,555.329649228144,1863.30037624377
0.0612421353693635,523.615593896277,0.0594400478921569,555.682930979183,1864.87548273355
0.0614477668428866,524.05495378272,0.0596337940196079,556.25696039562,1864.40494490784
0.0616798382969952,524.376024468966,0.0598524068382353,556.719452865033,1861.03826152887
0.061906800599888,524.595704412187,0.0600661605882353,557.07174608079,1861.41048103163
0.0621121839164378,524.747790526725,0.0602595518137255,557.341021801665,1857.75811903686
0.0623462999173194,525.136455041655,0.0604799524509804,557.8767699652,1858.05695388293
0.0625424098278706,525.23784578468,0.0606645361519608,558.087486392853,1860.97402950142
0.0627780786719683,525.558916470926,0.0608863086764706,558.552495475892,1860.84711247042
0.0629628389543018,525.558916470926,0.0610601400980392,558.649597889682,1862.04731078144
0.0631732980566411,525.998276357369,0.0612581134068627,559.227322246972,1855.79709002985
0.0634103485171704,525.998276357369,0.0614810535784314,559.35201038062,1861.55370170591
0.0636231346783265,526.319347043615,0.0616811314460784,559.80543374438,1856.82071110143
0.0638426060248221,526.792503844399,0.0618874533088235,560.424310124167,1858.82141933549
0.0640563243695143,527.062879159133,0.0620883259558823,560.82458990968,1857.29961833611
0.0642525379621046,527.333254473867,0.0622727104656863,561.215754425629,1858.24538060941
0.0644886679272116,527.333254473867,0.0624945598529412,561.340273608608,1855.38289793926
0.064718437423203,528.093685046555,0.0627103862009804,562.27108315583,1859.27225577357
0.0649154298080861,528.042989675043,0.062895387377451,562.321127306945,1859.19449696636
0.0651375564835448,528.19507578958,0.0631039518382353,562.600412373154,1861.19465533664
0.0653505259982856,528.364060361289,0.0633038774019608,562.892929624489,1861.42875723477
0.0655819712503738,528.685131047535,0.0635211017892157,563.357344112395,1858.45587169732
0.0657853673736843,528.854115619244,0.0637119615441176,563.644977902341,1860.57071349213
0.0660214047544165,529.17518630549,0.0639334050490196,564.112075466559,1862.33048356341
0.0662507866782578,529.496256991737,0.064148557622549,564.575800560632,1859.97182060247
0.0664318804208803,529.665241563445,0.0643183848039216,564.851899554085,1860.57487992936
0.0666470798814578,529.986312249692,0.0645201583578431,565.308352338276,1864.78027724452
0.0668620384805836,530.189093735742,0.0647216654411765,565.638617323087,1865.85071261481
0.0670825026974122,530.358078307451,0.0649282914460784,565.935825526105,1865.97448456033
0.0673155582485248,530.848133565405,0.0651466720343137,566.582472021548,1870.39670809582
0.0675002478085835,530.848133565405,0.0653196982598039,566.680514129794,1869.36818275851
0.0677257733369676,531.050915051456,0.0655309410294118,567.01674895462,1870.36074933484
0.0679615378256508,531.388884194873,0.0657517266176471,567.502889948213,1867.47430903362
0.06816275049742,531.490274937898,0.0659401170343137,567.718113940295,1871.60889302058
0.068370737816386,531.91273636717,0.0661348130882353,568.280002606526,1868.19705139451
0.0686015419255763,532.250705510587,0.0663508234803921,568.763924599589,1869.54750394802
0.068795847692561,532.453486996637,0.0665326387745098,569.084075991431,1865.66756681913
0.0690109794108229,532.673166939858,0.0667339027205882,569.433463896243,1871.04544724426
0.0692211457216489,532.673166939858,0.0669304822303922,569.545413850615,1869.86687875812
0.0694508799564908,533.382902141035,0.0671453204411765,570.426814048476,1867.86732513359
0.0696335158992645,533.163222197813,0.0673160812990196,570.289251907628,1871.58354210456
0.0698713676714249,533.653277455768,0.067538424117647,570.940361813941,1869.31399586388
0.0700990028489352,533.923652770502,0.0677511702205882,571.351168427175,1869.06685919982
0.0703080873082702,534.025043513527,0.0679465390931373,571.571322897679,1867.98716846977
0.0705165569810751,534.295418828261,0.0681412955147059,571.972092174792,1866.5011339439
0.0707358111988103,534.717880257532,0.0683460861519608,572.541583280057,1866.2728664364
0.0709503840608876,534.937560200754,0.0685464636519608,572.891585545591,1866.12077455099
0.0711689539204585,535.258630887,0.0687505324509804,573.352427724125,1865.46358927651
0.0713717378869374,535.258630887,0.0689398254411764,573.460969592388,1868.30342836859
0.0716082911304099,535.427615458709,0.0691605958088235,573.768672025737,1867.35138802239
0.0718081910629558,535.697990773442,0.0693471203921568,574.165494446943,1866.87166787181
0.0720272725507392,536.019061459689,0.069551503137255,574.627052491837,1867.1401845679
0.0722372221116248,536.120452202714,0.0697473274509804,574.848304387066,1867.20051707976
0.072455783806368,536.390827517448,0.06995114375,575.255445351771,1867.1734666455
0.0726575368660605,536.880882775403,0.0701392485539216,575.889325308339,1867.10870496943
0.0728722137868214,537.049867347111,0.0703393640931372,576.185880094614,1868.53665960916
0.0730949962410896,537.303344204674,0.0705469930392156,576.57753012964,1866.33904760039
0.073309522585606,537.742704091116,0.0707468867156863,577.164365001929,1867.77172631067
0.073511345819959,537.793399462629,0.0709349072794117,577.327316030218,1869.96121400413
0.0737350999771194,537.911688662825,0.0711433175980392,577.57466080524,1870.30689044794
0.0739490195530641,538.01307940585,0.071342527132353,577.798619134638,1873.3699390336
0.0741717948702518,538.435540835122,0.0715499412745098,578.372271320798,1869.82513435478
0.0743757997797139,538.435540835122,0.0717398415686274,578.482114814557,1875.06378065007
0.0745874609936625,538.976291464589,0.0719368307107843,579.177164580713,1875.28666876614
0.074798945680322,538.874900721564,0.0721336168137255,579.182175149125,1873.00862907611
0.075003054441658,539.635331294253,0.0723235029166667,580.109629425958,1874.31441991688
0.0752278124342682,539.56773746557,0.0725325576715687,580.158238015212,1876.21928645093
0.0754459691913147,540.007097352012,0.0727354306127452,580.748456181923,1872.62645990016
0.0756586455559616,540.328168038258,0.0729331675,581.208665387767,1876.74496071633
0.0758647894491156,540.277472666746,0.0731247934803922,581.265509374708,1880.20125650619
0.0760794084604688,540.497152609967,0.0733242587009804,581.617856255101,1880.09840512854
0.0763177308918401,540.767527924701,0.0735457070833333,582.037678595903,1881.6934217509
0.0765098646334463,540.868918667726,0.0737242013970588,582.250726419432,1878.73022913003
0.076711732192122,541.189989353972,0.0739117042156863,582.705610882351,1879.64255788755
0.0769312312710566,541.511060040218,0.0741155440196078,583.170172636007,1881.94118288133
0.0771292131569639,541.680044611927,0.0742993660539216,583.459400235674,1877.46867459032
0.0773283112494993,542.220795241394,0.0744841903921569,584.149813661772,1874.82829822719
0.0775614041110311,542.32218598442,0.0747005289460784,584.385456209935,1878.57643557157
0.0777675414083794,542.440475184616,0.0748918104656863,584.624737300116,1875.49164899025
0.0779994024906148,542.862936613887,0.0751069182107843,585.205921304071,1876.11012551176
0.078175274973467,542.862936613887,0.0752700520098039,585.301395956582,1876.58390628662
0.0784066747886387,543.082616557108,0.0754846506862745,585.663918656864,1877.62680552164
0.078609771473543,543.352991871842,0.0756729632843137,586.065846392353,1877.81555953878
0.0788345984596879,543.623367186576,0.0758813830147059,586.479697052033,1875.95744009605
0.0790415270381042,543.775453301114,0.076073172132353,586.756295495871,1874.56236222841
0.0792680553289755,544.164117816043,0.0762830848284314,587.298949215129,1873.63428124725
0.0794687816371917,544.48518850229,0.0764690512745098,587.754763052063,1876.5962445558
0.0796784741019094,544.637274616827,0.0766632876470588,588.033141597319,1867.92713398385
0.0798968777788851,544.907649931561,0.0768655530392157,588.444069838923,1874.0168845938
0.0801148964753911,545.07663450327,0.0770674211029412,588.745392647654,1871.95024291795
0.0803084424740994,545.347009818004,0.0772465952450981,589.142978784395,1871.57044749889
0.0805181751648663,545.66808050425,0.0774407178921568,589.604278592167,1875.55173240464
0.0807458092337383,545.617385132737,0.0776513669117647,589.673702427276,1879.75701850943
0.0809569300766999,545.820166618788,0.0778466951960784,590.008091682198,1878.77455462087
0.0811675144522652,546.208831133717,0.0780414891421568,590.543244328718,1877.02646800008
0.081384758622477,546.208831133717,0.07824240375,590.661905013,1878.63844532132
0.0815973144459989,546.749581763185,0.0784389433578431,591.362879309534,1879.14228756193
0.0817933489504041,547.222738563969,0.0786201723039215,591.981918972928,1883.36345498993
0.0820022043038011,547.172043192456,0.0788132176715686,592.041356867653,1882.9234277788
0.082213763574996,547.44241850719,0.0790087242892157,592.449720073264,1886.64927094363
0.0824275864489441,547.44241850719,0.0792062839215687,592.566775784511,1889.60528432354
0.082630900537312,547.814184564949,0.0793940978676471,593.080563962664,1890.95968443823
0.082849747487302,548.152153708367,0.0795962210784314,593.566421227725,1895.70348038543
0.0830581273333135,548.03386450817,0.0797886390931373,593.552531009458,1897.65747756157
0.0832757529864849,548.304239822904,0.0799895551715687,593.964688259839,1899.30072106833
0.0834816408225514,548.844990452372,0.0801795975245098,594.663470812573,1897.68671826742
0.0836949770507207,548.844990452372,0.0803764769362745,594.780559332686,1903.40321488899
0.0839165832959703,549.335045710327,0.080580947377451,595.433365831073,1901.86348962841
0.0841156366303808,549.487131824864,0.0807645731862745,595.707591738515,1903.61024315559
0.0843125522845956,549.757507139598,0.0809461938235293,596.108965704154,1906.51900725307
