Repository: renankin/waam-in718-data

## About

This repository contains CSV data with the results from tensile tests and temperature measurements reported in the following paper:

> **Wire-arc directed energy deposition of Inconel 718: Effects of heat input and build interruptions on mechanical performance** \
R.M. Kindermann, M.J. Roy, R. Morana, J.A. Francis, P.B. Prangnel \
Additive Manufacturing, Volume 76, 2023, 103765, ISSN 2214-8604 \
https://doi.org/10.1016/j.addma.2023.103765

If you have used the data contained within this repository, please cite the main work.

File: CSV_export_tensile/AS-T5#22.csv (part 1 of 4)
eng_strain,eng_stress_MPa,true_strain,true_stress_MPa,hardening_rate_MPa
NaN,NaN,2.40091761913947e-17,2.3738379814077,NaN
9.64388800928084e-06,NaN,9.64384150725415e-06,2.4236621515214,NaN
6.34141666466803e-06,NaN,6.34139655797702e-06,2.37385303490344,NaN
3.89870941064352e-06,NaN,3.8987018106258e-06,2.37384723631218,NaN
4.25789679381339e-06,NaN,4.2578877290166e-06,2.37384808896483,NaN
6.55498377688524e-06,NaN,6.55496229308046e-06,2.58965840932054,NaN
3.15309881182557e-06,NaN,3.15309384076628e-06,2.75565277912355,NaN
2.84764031466267e-06,NaN,2.8476362602281e-06,3.17065975928453,NaN
1.97066602725116e-06,NaN,1.97066408541762e-06,3.33665996188366,NaN
1.11280727919105e-05,NaN,1.11280108753257e-05,3.96750762963807,NaN
1.42811041226043e-05,NaN,1.42810021485568e-05,4.382532706034,NaN
2.09043923253827e-05,NaN,2.09041738317292e-05,5.17939113828695,NaN
2.66448277845832e-05,NaN,2.66444728174202e-05,5.97625484956844,NaN
3.07413783524613e-05,NaN,3.07409058459055e-05,6.72331424731462,NaN
3.45106510277748e-05,NaN,3.45100555490166e-05,7.35417145116875,NaN
3.47150927719753e-05,NaN,3.47144902171239e-05,7.66958895041269,NaN
3.81613033844097e-05,NaN,3.81605752603831e-05,8.25064684873476,NaN
4.38656158630035e-05,NaN,4.38646537950396e-05,8.78192571233054,NaN
5.3996358380326e-05,NaN,5.39949006293487e-05,9.47926347809819,NaN
5.40934637369705e-05,10.1593625498008,5.40920007382631e-05,10.1599121049105,NaN
5.41160147238262e-05,10.6905710491368,5.41145505050575e-05,10.6911495802371,NaN
6.20707494753958e-05,11.3213811420983,6.20688231660741e-05,11.3220838687109,NaN
6.68868050410776e-05,11.968791500664,6.68845682183908e-05,11.9695920548877,NaN
7.78973492674417e-05,12.5498007968128,7.78943154265644e-05,12.5507783930287,NaN
7.99980488253027e-05,13.496015936255,7.99948491519795e-05,13.4970955911968,NaN
8.71205457986246e-05,14.2430278884462,8.71167510242656e-05,14.2442687488097,NaN
9.475654086466e-05,14.9236387782205,9.47520517471264e-05,14.9250528906082,NaN
0.000100373821636746,15.6706507304117,0.000100368784521839,15.672223653513,NaN
0.000110972108029239,16.5172642762284,0.00011096595108046,16.519097231864,NaN
0.000116790126761135,17.2642762284197,0.00011678330732516,17.2662925254288,NaN
0.000122623741292793,18.2104913678619,0.000122616223616424,18.2127244064442,NaN
0.000125936966507645,19.4887118193891,0.000125929037113665,19.4911661686368,NaN
0.000137172279517372,21.0657370517928,0.000137162872260536,21.0686266869639,NaN
0.00014851933163329,23.339973439575,0.000148508303729246,23.3434398768306,NaN
0.000165761957812594,25.5644090305445,0.000165748220817369,25.5686466370357,NaN
0.000180623865596585,28.7018592297477,0.000180607555070243,28.7070434705116,NaN
0.000208967732554521,31.4409030544489,0.000208945901839081,31.4474731886696,NaN
0.000238213212655713,35.3585657370518,0.000238184844393359,35.3669886145909,NaN
0.000261831615210095,38.5458167330677,0.000261797343295019,38.5559092465225,NaN
0.000292268098424531,42.8784860557769,0.00029222539642401,42.8910180693597,NaN
0.000328719549511858,46.4309428950863,0.000328665533077906,46.4462056537182,NaN
0.000367756184786128,51.2450199203187,0.000367688579054917,51.2638655933339,NaN
0.000382681243127569,55.9096945551129,0.000382608039335888,55.9310901465281,NaN
0.000419659370040737,61.105577689243,0.000419571337675607,61.1312212174821,NaN
0.00044956882910907,65.7038512616202,0.000449467803320562,65.7333896650998,NaN
0.000470802989378294,71.3811420982736,0.00047069219642401,71.4147485533587,NaN
0.000515062673323463,75.8300132802125,0.000514930074074074,75.8690704895707,NaN
0.000555884416623575,81.9721115537849,0.000555729970114943,82.0176785731954,NaN
0.000597113485103273,86.5205843293493,0.000596935283780332,86.5722469369913,NaN
0.000639356973112903,92.9282868525897,0.000639152671519796,92.9877012007883,NaN
0.000679619238361129,97.6427622841966,0.000679388401787995,97.7091221839316,NaN
0.000706812234023246,103.784860557769,0.000706562559897829,103.858216966918,NaN
0.000728458743904037,109.229747675963,0.000728193546615581,109.309317040752,NaN
0.000782320738419884,115.438247011952,0.000782014885057471,115.528556746597,NaN
0.000815949023188267,120.302124833997,0.000815616317752235,120.400285235243,NaN
0.000853815393657253,126.925630810093,0.00085345110063857,127.034001867528,NaN
0.000896918874140784,131.905710491368,0.000896516882758621,132.024019212715,NaN
0.000941011560152472,138.247011952191,0.00094056908633461,138.377103988595,NaN
0.000972201241447701,143.227091633466,0.000971728959897829,143.366337189761,NaN
0.00101595443076485,149.485391766268,0.00101543869833972,149.637262112368,NaN
0.00105164920866518,154.780876494024,0.00105109661302682,154.943651680305,NaN
0.00109047381360994,161.122177954847,0.0010898796789272,161.297877470699,NaN
0.00112865112804883,166.417662682603,0.00112801468020434,166.605490165317,NaN
0.00116666956238332,172.360557768924,0.00116598953231162,172.561645585429,NaN
0.00120000991558511,177.65604249668,0.00119929047918263,177.86923150924,NaN
0.00124526008177828,183.798140770252,0.00124448538850575,184.027017258059,NaN
0.00127141748120696,188.612217795485,0.00127060991443167,188.852022666359,NaN
0.00132114924989857,195.23572377158,0.00132027730012772,195.493659301595,NaN
0.00135071558982891,199.634794156707,0.00134980419412516,199.904443985446,NaN
0.00139818247288503,205.826693227092,0.00139720592592593,206.114476502014,NaN
0.00143176944773393,210.541168658699,0.00143074544316731,210.842615071474,NaN
0.00146901079138528,216.733067729084,0.00146793285057471,217.051450944428,NaN
0.00149955222998055,221.547144754316,0.00149842902426564,221.879366269278,NaN
0.00156894248269923,227.639442231076,0.00156771297828863,227.99659542273,NaN
0.00158284320485502,232.30411686587,0.00158159182886335,232.671817858711,NaN
0.00160647012949133,237.798804780877,0.0016051811366539,238.180821457586,NaN
0.0016443452498236,242.463479415671,0.00164299479438059,242.862173086304,NaN
0.00168330253748494,247.924966799469,0.00168188737164751,248.342299525188,NaN
0.00170357422336997,252.523240371846,0.00170212478671775,252.953432454945,NaN
0.0017527651431517,258.134130146082,0.00175123084291188,258.58657865166,NaN
0.00178927231719506,262.964807436919,0.00178767347637292,263.435323087262,NaN
0.00182760629321699,268.044488711819,0.00182593825287356,268.534368506251,NaN
0.00185854017491738,272.709163346614,0.00185681522605364,273.216004282761,NaN
0.00189702793312185,277.888446215139,0.00189523084802043,278.415608359901,NaN
0.00193299718878448,282.387118193891,0.00193113135376756,282.932971699509,NaN
0.00196892780290758,287.948207171315,0.00196699200510856,288.515156402212,NaN
0.00199963691919391,292.181274900398,0.00199764030651341,292.765531364786,NaN
0.00203756332320393,297.592961487384,0.00203549030651341,298.199325990954,NaN
0.0020678837032595,301.660026560425,0.00206574857471264,302.283824413274,NaN
0.00210745547982749,307.436918990704,0.00210523791060026,308.084828610332,NaN
0.00213500466529704,311.354581673307,0.00213272878160919,312.019325157741,NaN
0.0021761020738984,316.650066401062,0.00217373779310345,317.339129267258,NaN
0.00220475423490041,321.215139442231,0.00220232733077906,321.92333988123,NaN
0.00225209159784145,326.245019920319,0.00224955944061303,326.979753588519,NaN
0.00228198532205126,330.793492695883,0.00227938554789272,331.548358590845,NaN
0.00233326280916879,335.922974767596,0.00233054497828863,336.706771351367,NaN
0.00237084473591942,339.956839309429,0.00236803871775224,340.762824192345,NaN
0.00242001979015405,345.086321381142,0.00241709625798212,345.921437108196,NaN
0.00245487619174245,349.169986719788,0.0024518679054917,350.027155807057,NaN
0.00250205531980474,354.033864541833,0.0024989303908046,354.919676856001,NaN
0.00253987345014872,358.383134130146,0.00253665342273308,359.293381937504,NaN
0.00259229191994303,363.097609561753,0.00258893772669221,364.038864561171,NaN
0.00263237829461338,367.330677290837,0.00262891965517241,368.297630592683,NaN
0.00267704790919199,371.928950863214,0.00267347099872286,372.92462248349,NaN
0.00274635756774466,376.062416998672,0.00274259321839081,377.095218863541,NaN
0.00273816977888219,380.677290836653,0.00273442782120051,381.719649889929,NaN
0.00286025831361592,384.113545816733,0.00285617555810983,385.212209779528,NaN
0.00291641176572144,388.994023904383,0.00291216728735632,390.128490652493,NaN
0.00296892319488284,392.065073041169,0.00296452464623244,393.229084130424,NaN
0.00305411189903526,396.447543160691,0.0030494575734355,397.658338319601,NaN
0.00311093681098584,399.850597609562,0.00310610785951469,401.09450755256,NaN
0.00319522530213545,403.86786188579,0.00319013141762452,405.158310696807,NaN
0.00327948255641863,406.772908366534,0.00327411678160919,408.106913023946,NaN
0.00334422138818846,410.756972111554,0.00333864191570881,412.130634363037,NaN
0.00350903969933403,413.446215139442,0.0035028973844189,414.897014321906,NaN
0.00359243347613236,416.633466135458,0.00358599609961686,418.13019414648,NaN
0.00371154473550295,418.90770252324,0.00370467394891443,420.462497201202,NaN
0.00385799622817129,421.762948207171,0.00385057324648787,423.390108070537,NaN
0.00399246247066443,423.837981407703,0.00398451374201788,425.530138642115,NaN
0.00414663280480054,426.577025232404,0.00413805921583652,428.345883519007,NaN
0.00428706041584181,428.43625498008,0.00427789715197957,430.272987089516,NaN
0.00447486550937448,430.295484727756,0.00446488306768838,432.220999151204,NaN
0.00462757655434909,431.988711819389,0.00461690224010217,433.987772653948,NaN
0.00482934543029123,433.897742363878,0.004817721550447,435.993184443177,NaN
0.00498496275938254,435.474767596282,0.0049725789706258,437.6455930954,NaN
0.00518451206941029,437.068393094289,0.00517111875862069,439.334379453445,NaN
0.00534943075045602,438.230411686587,0.00533517336909323,440.574694926648,NaN
0.00557267136364858,439.707835325365,0.00555720147637293,442.158182587655,NaN
0.00575133018194274,441.417662682603,0.00573485442401022,443.956401408832,NaN
0.00597844651063295,442.26427622842,0.0059606465083014,444.908329547415,NaN
0.00621362878757292,443.691899070385,0.00619440379310345,446.448835827262,NaN
0.00640958968959748,444.322709163347,0.00638913562452107,447.170635418854,NaN
0.00663886033229044,445.534528552457,0.00661692015070243,448.49237006073,NaN
0.00682514970174619,446.331341301461,0.00680196380587484,449.377619522424,NaN
0.0070479977531841,447.559760956175,0.00702327670498084,450.71416114581,NaN
0.00727276950387767,448.406374501992,0.00724645044699872,451.667530707815,NaN
0.00752261134500287,449.136786188579,0.0074944576091954,452.515467671819,NaN
0.00773745946089344,450.249003984064,0.00770767884035761,453.732787399698,4936.34375679708
0.00798702869235446,451.095617529881,0.00795530120561942,454.698531170087,4716.13699246885
0.00810774403779457,451.577025232404,0.0080750528633461,455.238296166337,4530.3184281288
0.00845185949516569,453.054448871182,0.00841634251340996,456.883601416701,4357.6592729318
0.00866690966830985,453.170650730412,0.00862956761174968,457.098239824621,4201.33339105174
0.00889976589346686,454.067065073041,0.0088603963908046,458.108155652125,4059.69725372955
0.00910145999944523,454.747675962815,0.00906029132056194,458.886543745432,3934.1158747648
0.00934899787219101,455.395086321381,0.0093055664750958,459.652574014406,3811.30929042146
0.00954724789547035,456.440903054449,0.00950196093997446,460.798657505542,3708.61379185135
0.00981953633740473,457.038512616202,0.00977163799489146,461.52641889843,3610.67682422749
0.0100280612520198,457.818725099602,0.00997811388505748,462.409759317222,3518.94421218806
0.010278495835218,458.416334661355,0.0102260312950192,463.128165047967,3436.18341355301
0.0105155320856511,458.781540504648,0.0104606284367816,463.605872514129,3361.19619604721
0.0108071308196356,459.528552456839,0.0107491511366539,464.494737638598,3292.81495120111
0.0110188392347235,459.993359893758,0.0109585741226054,465.061952775468,3227.232585141
0.0112134632175478,460.889774236388,0.0111510584214559,466.057944767131,3169.48908227014
0.011342165747342,461.371181938911,0.0112783256551724,466.604130355509,3110.18194115754
0.0117520863367169,461.537184594954,0.0116835668786718,466.961209435919,3060.39277937453
0.0119092030267396,462.533200531209,0.0118388465108557,468.041602322942,3014.36850225555
0.0121661962054771,463.014608233732,0.0120927828812261,468.647734803506,2969.64142314417
0.0124263827244402,463.645418326693,0.0123498089348659,469.406853743254,2928.17032374088
0.0126341784449164,464.342629482072,0.0125550331392082,470.20921712253,2887.55862059188
0.0128802712112934,464.807436918991,0.0127980259923372,470.794282767533,2850.90508711402
0.0132070194003706,465.288844621514,0.0131205670727969,471.433923419206,2816.55668866655
0.0133301980029734,465.454847277556,0.0132421326692209,471.65945255321,2786.85991089128
0.0136412439571894,466.450863213811,0.0135490397624521,472.813833232953,2755.66937855391
0.0138570751452936,466.616865869854,0.0137619437011494,473.082810844274,2727.38053571611
0.0141011337503918,467.247675962815,0.0140026376219668,473.836397936127,2699.81876204578
0.0143054881187481,467.944887118194,0.0142041301302682,474.639067141092,2672.45406772077
0.014597652503642,468.310092961487,0.014492132431673,475.146320962487,2650.95892937104
0.0147960477728508,468.891102257636,0.0146876541481481,475.828837406905,2629.60850969001
0.0150639879583256,469.588313413015,0.0149516528301405,476.662186111639,2606.48674952115
0.0152881852839153,469.737715803453,0.0151724985823755,476.919153037499,2583.75222146233
0.0155262472971935,470.484727755644,0.0154069483780332,477.789589988331,2565.23778417369
0.0157632181815037,470.750332005312,0.0156402690242656,478.170872197727,2545.54038034609
0.0160286843383075,471.01593625498,0.0159015813742018,478.565702015524,2530.87974796384
0.0162638545178384,471.547144754316,0.0161330147688378,479.216318914902,2512.91544270964
0.0165196862858525,472.177954847278,0.016384720633461,479.97818653245,2501.1615813499
0.0167263003070701,472.709163346614,0.0165879562707535,480.615838770653,2485.90635814971
0.0169973116906792,472.974767596282,0.0168544736909323,481.014067142942,2468.91439242413
0.0171989538239228,473.605577689243,0.0170527260791826,481.751098150673,2456.1442094176
0.0174828393561663,474.037184594953,0.0173317726947637,482.324700542076,2438.86431740611
0.0176850862864535,474.236387782204,0.0175305247765006,482.623299220309,2433.62700862024
0.017968222027517,475.149402390438,0.0178087015581098,483.686992348832,2418.05124651779
0.0181828969498008,475.199203187251,0.0180195650063857,483.839701329432,2405.49672806934
0.0184285657683205,475.830013280213,0.0182608175223499,484.598877974488,2394.8137902796
0.0186500721310379,475.996015936255,0.0184782920561941,484.873375967553,2382.73521951679
0.0189169720217448,476.726427622842,0.0187402710600255,485.74464811621,2371.87836440661
0.0191312522550835,477.041832669323,0.0189505509067688,486.168240306347,2364.27651358967
0.0193995032967045,477.689243027889,0.0192137316730524,486.956177072808,2352.23810129892
0.0196113477215027,478.154050464807,0.0194215230395913,487.531295812918,2338.10680452421
0.0198763479416406,478.585657370518,0.0196813924393359,488.098192416293,2331.72478219501
0.0200951442625197,478.801460823373,0.0198959016347382,488.423045251724,2320.30566777857
0.020355996837947,479.332669322709,0.0201515829118774,489.089963623767,2312.90175300737
0.0205840857842199,479.53187250996,0.0203750965261814,489.402597709973,2302.25468196696
0.0208225998816902,480.229083665339,0.0206087727458493,490.228701726053,2293.5575659645
0.0210323621967849,480.378486055777,0.0208142352490421,490.481980366045,2284.91525004011
0.0213300966462382,480.594289508632,0.0211057941251596,490.845412151481,2275.59611366513
0.0215338968015322,481.341301460823,0.0213053180842912,491.706455372796,2270.93642760112
0.021806076469399,481.490703851262,0.0215717247254151,491.990126958747,2262.94913192183
0.0220137179883197,482.237715803453,0.0217749143805875,492.853560882482,2256.64131912722
0.0222797016563607,482.403718459495,0.0220351350191571,493.151529384692,2248.22614911562
0.0224896896791558,482.984727755644,0.022240525440613,493.84690440264,2239.22453978801
0.0227560732213907,483.39973439575,0.0225010159386973,494.400014146861,2232.06471536435
0.0229692902399001,483.39973439575,0.0227094672030651,494.503083196977,2225.20101641787
0.0232586522704927,484.29614873838,0.0229922920306514,495.560224457825,2215.1676221391
0.0234601990008725,484.196547144754,0.0231892382120051,495.555894496306,2211.51461959296
0.0237300679607049,484.993359893758,0.0234528863601532,496.502285284528,2201.62544108784
0.0239355294446335,485.408366533865,0.0236535651085568,497.026872783707,2193.36987469595
0.0242051092713791,485.673970783533,0.0239168085823755,497.429762316612,2187.86055613493
0.0244230997952166,486.155378486056,0.0241296246743295,498.028799810802,2179.61645752544
0.024700333867955,486.636786188579,0.0244002126436782,498.656877279866,2170.82884745681
0.0248889969947614,486.83598937583,0.0245843111111111,498.952848852347,2158.59315328578
0.0251533522320537,487.433598937583,0.0248422133333333,499.694187941398,2156.02673827933
0.0253655830885162,487.483399734396,0.0250492154278417,499.848700414631,2143.22381273832
0.0256540742989408,487.798804780877,0.0253305303448276,500.31283156166,2136.65992924783
0.0258668242467719,488.330013280212,0.025537937394636,500.961559908156,2127.70467621384
0.026092827527413,488.595617529881,0.0257582178288634,501.344458708738,2121.59238633656
0.0262929039435285,489.276228419655,0.0259531874329502,502.140721295345,2115.05112517008
0.0265530167190957,489.276228419655,0.0262066041890166,502.267988293138,2106.17156258804
0.0267285868759102,489.658034528552,0.0263776183908046,502.745901843936,2096.50530406941
0.0270290426969961,490.172642762284,0.026670209706258,503.421540052405,2092.67470535329
0.0272086177251216,490.073041168659,0.0268450434482759,503.407251203205,2085.3331062573
0.0274959188450279,491.085657370518,0.0271246954533844,504.588508751535,2074.8560433446
0.027787976233234,491.284860557769,0.0274088969604087,504.936672586696,2071.41285933657
0.0280349430532674,491.616865869854,0.027649157752235,505.399316708541,2061.55312465525
0.028328283055381,492.03187250996,0.0279344575478927,505.970290666691,2058.93598464569
0.0285250957103502,492.247675962815,0.0281258301149425,506.289088032852,2048.03792001951
0.028741814590501,492.662682602922,0.0283365163218391,506.822702081954,2046.56035870479
0.0289800161532043,492.878486055777,0.0285680360153257,507.16211254324,2042.23720220323
0.029250552211902,493.193891102258,0.0288309181864623,507.620084764535,2033.36918596984
0.0294569431853544,493.841301460823,0.0290314235759898,508.388356620536,2033.96479072437
0.0297204378621672,493.841301460823,0.0292873458492976,508.518481174662,2024.76793310875
0.0299035691329845,494.355909694555,0.0294651756577267,509.138915816406,2020.84568279022
0.0301801472361169,494.737715803453,0.0297336871775223,509.668972909661,2015.28360526358
0.0304052719819106,495.152722443559,0.0299521927969349,510.207975642039,2010.62126993635
0.0306990372812914,495.318725099602,0.0302372490166028,510.524533107556,2004.84745666272
0.0308842895261239,495.368525896414,0.0304169674329502,510.667630872328,2002.35183776258
0.0311809185259966,496.381142098274,0.0307046683269477,511.858762047881,1999.03503591189
0.0313943161942094,496.264940239044,0.0309115918518519,511.844838689009,1997.12899533773
0.0315826207500804,496.746347941567,0.0310941479948914,512.434899457593,1993.51662749617
0.0318098746030051,496.91235059761,0.0313144200510855,512.719070158804,1989.38571916697
0.0321137342911948,497.426958831341,0.031608868633461,513.401196016528,1984.09152753098
0.0323290214733878,497.908366533865,0.03181743550447,514.005256807317,1979.75931084149
0.0325784871677719,497.958167330677,0.0320590595913154,514.180891095147,1977.83914986226
0.0327818055338656,498.223771580345,0.0322559437547893,514.556446372641,1972.34314531604
0.033051361327483,498.804780876494,0.0325169094508302,515.290957921119,1971.13705297547
0.0332660363718869,498.871181938911,0.0327246946104725,515.466648822177,1969.42292628406
0.0335449470220237,499.186586985392,0.0329945892975734,515.931774599921,1964.80608877294
0.0337480062512541,499.601593625498,0.033191038697318,516.462151330308,1962.0788712236
0.0340087116576797,499.867197875166,0.0334432012515964,516.867037274835,1959.92379055976
0.0342051990839671,500.298804780876,0.0336332081226053,517.411624999877,1957.99150935883
0.0344798652411205,500.298804780876,0.0338987547381865,517.549040150015,1953.14094498962
0.0346873741743006,501.029216467464,0.0340993271519796,518.408604371327,1952.43434986643
0.0349561005670884,501.245019920319,0.0343590109067689,518.766591245406,1947.51752371685
0.0351649922557236,501.460823373174,0.0345608268199234,519.094689343641,1944.28753417375
0.0354187756942865,502.091633466136,0.0348059590804598,519.875104409851,1940.45982212509
0.0356268134132687,502.141434262948,0.0350068602298851,520.031133448506,1938.76525714195
0.0359105594519906,502.622841965471,0.0352808075351213,520.672309413801,1936.25605591624
0.0361046256373969,502.622841965471,0.0354681287356322,520.769851511439,1931.17836603404
0.0363649192880715,503.054448871182,0.0357193205108557,521.347983301888,1929.01762962776
0.0365716859507697,503.20385126162,0.0359188120561941,521.606864479178,1927.72115381984
0.0368380774503434,503.685258964143,0.0361757718773946,522.240055544461,1923.2904296803
0.0370504651168655,504.166666666667,0.0363805925925926,522.846276163086,1916.0274024636
0.0373126053173489,504.482071713147,0.0366333354278417,523.305612144659,1916.62574430448
0.0375200424475435,504.681274900398,0.0368332909578544,523.616937757142,1910.33433369358
0.0377843746058228,505.112881806109,0.0370880315708812,524.198256150498,1910.95170231935
0.0379961426317157,505.112881806109,0.0372920685823755,524.305222908331,1904.84763369283
0.0382489399473014,505.594289508632,0.0375355825287356,524.932735125746,1903.61255474506
0.0384608134610367,505.693891102258,0.0377396298339719,525.143289516327,1903.50554169002
0.038727193535194,505.909694555113,0.0379961112643678,525.50215720748,1898.79187235022
0.0389284579214746,506.440903054449,0.0381898530779055,526.155866438718,1898.79172337835
0.0391909093742586,506.656706507304,0.0384424386206897,526.513043575892,1895.89725504563
0.0393987597394165,507.171314741036,0.0386424303448276,527.153235517242,1894.74042729742
0.0396571155414802,507.287516600266,0.0388909621966794,527.405076258833,1890.96806627244
0.0398703136857681,507.602921646746,0.0390960069987229,527.841209360614,1890.52926635913
0.0401377826160769,508.017928286853,0.0393531876628352,528.4086414575,1888.07620133479
0.0403488077784646,508.017928286853,0.0395560490166028,528.515846023313,1887.93616371548
0.0406079500397474,508.665338645418,0.039805109706258,529.321195304083,1885.04981758964
0.0408175136168354,508.615537848606,0.040006475146871,529.375959490475,1885.98824205328
0.0410791802978487,508.930942895086,0.0402578485057471,529.837408857428,1884.46991186377
0.04128745807643,509.395750332005,0.0404578879948914,530.42740601815,1883.17701459951
0.0415499526207601,509.611553784861,0.0407099427586207,530.785889699613,1881.81312924687
0.0417557099978825,510.142762284197,0.0409074724648787,531.444135523654,1881.16695750073
0.0420190601930457,510.242363877822,0.0411602350957854,531.682268478646,1882.14829055005
0.0422289700287344,510.673970783533,0.0413616601021711,532.239206590205,1876.34044150868
0.0424851154924211,510.989375830013,0.0416073968837803,532.698818477552,1879.96650088159
0.0426940371274942,510.989375830013,0.0418077841123883,532.805575213455,1874.76229588335
0.0429553694229536,511.354581673307,0.0420583845210728,533.320006635204,1876.65097069375
0.0431608222672335,511.686586985392,0.0422553561430396,533.771400822795,1872.93134790997
0.0434145658755614,511.83598937583,0.0424985715197957,534.05712665407,1874.6789074311
0.0436225729501516,512.367197875166,0.0426979039335888,534.71797334174,1872.59321460562
0.0438859190500613,512.416998671979,0.0429502105491699,534.904889595573,1872.23658591211
0.0440931681469463,512.948207171315,0.0431487269987228,535.565718720794,1870.17410060325
0.0443546541355719,513.263612217795,0.0433991387994892,536.02924221809,1873.28855917901
0.0445636290130316,513.263612217795,0.0435992183141762,536.136501418558,1870.32342574422
0.0448248741421247,513.960823373174,0.0438492868199233,536.999052594859,1868.26977849852
0.0450366060417802,513.911022576361,0.0440519145083014,537.055830840661,1868.01729072232
0.0452969772173668,514.276228419655,0.0443010337675607,537.571387021813,1864.58903830782
0.0455045852136462,514.425630810093,0.0444996255427842,537.834355763375,1867.00951464563
0.0457582551545637,514.807436918991,0.0447422253128991,538.364126972997,1863.89776717446
0.0459622094931755,515.073041168659,0.0449372363984675,538.74693619114,1863.03133155257
0.0462212145586043,515.27224435591,0.0451848294763729,539.088753318378,1864.61862103197
0.0464184799515039,515.70385126162,0.0453733620689655,539.642040142321,1857.41150676088
0.0467054398877869,516.135458167331,0.0456475550446999,540.24179178272,1862.40481955211
0.0469159361631795,516.284860557769,0.0458486384674329,540.506848117713,1858.52587114828
0.0471397717560029,516.716467463479,0.046062420357599,541.074363802276,1856.96661733561
0.0473439504546811,516.716467463479,0.046257388403576,541.179866298188,1854.36255894904
0.0475908177806692,517.131474103586,0.0464930686079183,541.742183856298,1853.82045345949
0.0478069902039333,517.397078353254,0.0466993992848021,542.132275409631,1850.71802689317
0.0480940354379598,517.347277556441,0.0469733103448276,542.228595856972,1847.64939309558
0.0482871783585799,518.027888446215,0.0471575735121328,543.041993490336,1848.20345744919
0.0485537887135732,518.027888446215,0.0474118706768838,543.180105089571,1848.83191965859
0.0487656039625985,518.725099601594,0.0476138573180077,544.021042374224,1846.39543394545
0.0490250313795142,518.675298804781,0.0478611912643678,544.103371604464,1846.81464759209
0.0492332834361828,519.1401062417,0.0480596911877394,544.699078235388,1844.64061280343
0.0494884520543359,519.355909694555,0.0483028569348659,545.05802973061,1842.52256378773
0.0496913036486664,519.455511288181,0.0484961244189017,545.267932831575,1841.27524793843
0.0499440384697536,519.787516600266,0.0487368660536399,545.747804325447,1837.06491739731
0.0501494512954441,520.318725099602,0.0489324886079183,546.412423662092,1836.42057148371
0.0504048554657035,520.318725099602,0.0491756664878672,546.545315234346,1835.14028732014
0.0506690186256125,520.733731739708,0.0494271218646233,547.118798892212,1833.3542216993
0.0508793026901861,520.949535192563,0.049627244853129,547.455084279937,1835.78607069794
0.0511326232870939,521.165338645418,0.0498682716475096,547.813889576665,1837.87324714618
0.0513361484393955,521.580345285525,0.05006187752235,548.356271314173,1836.7473740455
0.0515429766988027,521.630146082337,0.0502585871264368,548.516516547252,1832.43794743531
0.0518002772271904,522.011952191235,0.0505032457471264,549.052316030648,1834.12056072968
0.0520441737637793,522.377158034529,0.0507351037037037,549.563845617507,1832.0804800771
0.0522710878288151,522.277556440903,0.0509507691698595,549.577572464645,1832.30802223085
0.052519052455186,523.00796812749,0.0511863885057471,550.475851040058,1830.88274630705
0.05273765540097,523.00796812749,0.0513940619412516,550.590182122559,1830.54454238964
0.0529768790394367,523.439575033201,0.0516212756832695,551.169770084189,1831.34239782281
0.0531892080438403,523.489375830013,0.0518229017624521,551.333361149776,1832.64325299533
0.0533907178291035,524.020584329349,0.0520142163984674,551.99841948392,1830.8532244772
0.0536489095123371,523.970783532537,0.0522592916985951,552.081244685382,1829.57708789778
0.0539062964266914,524.286188579017,0.0525035433461048,552.548515272978,1829.56700537352
0.0541076073924862,524.750996015936,0.0526945392081737,553.144016887183,1826.44804266707
0.0543635922210099,525.083001328021,0.052937354789272,553.628399494402,1828.86239021215
0.0545729396163241,525.282204515272,0.053135888403576,553.948398543814,1823.45645950397
0.0548291065579722,525.813413014608,0.0533787695019158,554.643292666397,1827.39725084694
0.055033034002604,525.813413014608,0.0535720782886334,554.750520452066,1819.80846872959
0.0552833946386184,526.195219123506,0.053809351366539,555.285077079265,1824.55779088419
0.0554896516162791,526.195219123506,0.0540047840102171,555.393608514821,1820.07785475501
0.0557495507152468,526.394422310757,0.0542509892720307,555.740674853594,1822.40933901566
0.0559506349510621,526.660026560425,0.0544414369859514,556.126989449824,1820.88884669361
0.0562141852111444,526.776228419655,0.0546909916219668,556.388524888865,1820.57981324198
0.0564192223804743,527.241035856574,0.054885097394636,556.987565106677,1818.93307510414
0.0566715434710947,527.622841965472,0.0551239144827586,557.52404279026,1815.33315128366
0.056877529990135,528.154050464807,0.0553188345083014,558.194148309531,1818.38631215191
0.0571301809362081,528.253652058433,0.0555578600766284,558.432878780744,1814.60803579873
0.0573363985419553,528.154050464807,0.0557529140996169,558.436501593806,1813.6232339561
0.057587953909692,528.685258964143,0.0559908000255428,559.131161290104,1816.33419031381
0.057797796176982,528.685258964143,0.0561891962452107,559.242101803528,1812.92718734512
0.0580496038774538,529.199867197875,0.0564272169093231,559.919709860713,1814.33965799522
0.05825449276329,529.365869853918,0.0566208458748404,560.203810088455,1812.97773434237
0.0585083058682934,529.581673306773,0.0568606583908046,560.566599830848,1813.089955574
0.0587096423704765,530.046480743692,0.0570508480715198,561.165320067884,1810.01229849098
0.058975811711494,530.31208499336,0.0573022256704981,561.587670666258,1811.20915987697
0.0591682315714728,530.478087649402,0.057483912899106,561.865537983034,1807.60399273175
0.0594285021800298,530.693891102258,0.057729613844189,562.232234166557,1810.30813218308
0.0596318070717337,530.74369189907,0.05792149596424,562.392897338935,1807.45867997859
0.0598689717639274,531.158698539177,0.0581452889399745,562.958623664183,1808.91997801973
0.0600822737849096,531.490703851262,0.058346521890166,563.423873834188,1807.07245975344
0.0603369030883683,531.6401062417,0.0585866907279693,563.717623809895,1808.01847673559
0.060545084638103,532.07171314741,0.058783006743295,564.286040053461,1805.17256458121
0.0607980317749073,531.855909694555,0.0590214850319284,564.191702191837,1805.3219323707
0.0609931922613662,532.602921646746,0.0592054432694764,565.088074045712,1808.1171297245
0.0612505036834683,532.436918990704,0.059447933256705,565.048948458558,1805.5948997397
0.0614602525008903,533.067729083665,0.059645556807152,565.830206313224,1809.4021286621
0.0617169710639986,533.449535192563,0.0598873817113666,566.372424720146,1806.65669984341
0.0619198482453784,533.449535192563,0.0600784475095785,566.480649458254,1806.69870483705
0.0621694131069546,533.715139442231,0.0603134327969349,566.895896427651,1807.699445292
0.0623711691123716,533.648738379814,0.0605033618646232,566.933034087905,1807.42988067708
0.0626316873507868,534.29614873838,0.0607485551724138,567.760018078892,1808.89935710275
0.0628361236392565,534.345949535193,0.0609409234482759,567.922177686322,1808.35709969735
0.0630898300937617,534.495351925631,0.0611796019923372,568.216572864524,1809.36946199612
0.0632814268975597,535.142762284197,0.0613598121072797,569.007359875442,1808.84485090343
0.0635381519195284,535.192563081009,0.0616012289399744,569.197709460252,1810.77185661785
0.0637573838785179,535.408366533865,0.061807342247765,569.544603290734,1809.90438994435
0.063995031376292,535.939575033201,0.0620307211494253,570.237044953247,1812.83629895736
0.0641816266164335,535.989375830013,0.0622060780587484,570.39004581991,1811.85478544164
0.0644336302763864,536.138778220452,0.062442855146871,570.684146033142,1813.61913946766
0.0646319394371686,536.40438247012,0.0626291426564495,571.07323803176,1811.48445004623
0.0648939126998875,536.620185922975,0.0628751817113666,571.443569421258,1812.66282147917
0.0651134646921068,536.935590969456,0.0630813331034482,571.897327613981,1815.50943994065
0.0653763205751279,537.051792828685,0.0633280893997445,572.162263002101,1816.18257614375
0.0655674982129253,537.632802124834,0.063507519412516,572.884039917364,1817.25937479699
0.0658186180695419,537.73240371846,0.0637431593614304,573.125207422422,1815.30453143389
0.06601349227274,537.998007968128,0.0639259825798212,573.513135309881,1819.9364643239
0.0662723960852001,538.147410358566,0.0641688241379311,573.811728690073,1819.73100725487
0.0664785075016041,538.213811420983,0.0643621063601532,573.993462321,1824.59307361286
0.066734658669964,538.844621513944,0.0646022616091954,574.804233406823,1820.63902918728
0.0669256926654078,538.628818061089,0.0647813285312899,574.676924799377,1825.07331826361
0.0671768031563096,539.25962815405,0.0650166597701149,575.4853660447,1822.63500476712
0.0673802181524001,539.25962815405,0.0652072520051086,575.595059539853,1825.88056936114
0.0676379720804661,539.475431606906,0.0654487056194125,575.964455788031,1824.63093086153
0.0678373575113727,540.006640106242,0.0656354419667943,576.639263609644,1827.68456958163
0.068074716509039,540.27224435591,0.0658576973690932,577.05112422814,1828.09148415003
0.0682743351085189,540.753652058433,0.066044575632184,577.673248110226,1823.73720421164
0.0685199343383207,540.70385126162,0.0662744519795658,577.752843646544,1830.17610970179
0.068717018019242,540.753652058433,0.0664588804597702,577.912630510903,1826.11650617607
0.0689726291861952,541.168658698539,0.0666980275862069,578.494483922144,1823.73407028246
0.0691802255865395,541.384462151394,0.0668922105236271,578.837561372075,1826.15076840662
0.0694174698966821,541.699867197875,0.0671140795657727,579.30330142212,1825.58505955273
0.0696230492830725,542.081673306773,0.0673062960153257,579.823052362861,1823.51986781503
0.0698800028333122,542.131474103586,0.0675464953001277,580.015623049972,1824.91049909159
0.0700779743900961,542.596281540505,0.0677315190804598,580.620329862462,1828.23097185894
0.0703239772092497,542.496679946879,0.0679613850830141,580.647204103557,1822.35450567044
0.070523057226543,542.712483399734,0.0681473675606641,580.986226924093,1824.72053954648
0.070779633774666,543.127490039841,0.0683870128480205,581.569854877814,1827.1921264836
0.0709719598669394,543.193891102258,0.0685666098595146,581.745426141534,1825.88851617138
0.071222991408024,543.608897742364,0.0688009783908046,582.326349595594,1823.17501387302
0.0714254248345563,543.608897742364,0.0689899346615582,582.436394207457,1826.87824271534
0.0716744139498167,544.1401062417,0.0692222981864623,583.141029463165,1823.91186022692
0.0718714254679187,544.355909694555,0.0694061165261814,583.479544886188,1827.07225095989
0.0721186058858663,544.621513944223,0.069636696347382,583.898858265331,1827.85792405556
0.0723731959527152,544.820717131474,0.0698741326181354,584.251133651529,1825.73846415401
0.0725642154216146,545.036520584329,0.0700522445466155,584.586668076658,1831.64156480156
0.0727627659537515,545.252324037185,0.0702373450319285,584.926391276841,1826.02791416302
0.0730074085536327,545.783532536521,0.0704653681481481,585.629773878259,1826.02027244309
0.0732048061885409,545.617529880478,0.0706493179310344,585.559355408449,1825.01516790793
0.0734518155496187,546.148738379814,0.070879451954023,586.264354773945,1824.0507513096
0.0736649578292299,546.198539176627,0.0710779900893998,586.43423153146,1821.37446277497
0.0739206952897815,546.364541832669,0.0713161528480205,586.752188646623,1819.76849312419
0.0741612634042035,547.111553784861,0.0715401369604087,587.686037836583,1822.20031704156
0.0743594479206215,546.845949535193,0.0717246215836526,587.509112440258,1821.8488403329
0.0746167741267183,547.260956175299,0.0719641088378033,588.095803330603,1818.91916208419
0.0748105852186161,547.526560424967,0.0721444462579821,588.487342833095,1821.48935030198
0.0750590509779898,547.742363877822,0.0723755912132822,588.855385890932,1819.87519984127
0.0752530929483326,547.958167330677,0.0725560691698595,589.193714228611,1818.7702352951
0.0754971214065618,548.223771580345,0.0727829932056194,589.61308822131,1818.22630455923
0.0756922477988657,548.638778220452,0.0729644057726692,590.166480573581,1815.6587345239
0.0758890143562887,548.323373173971,0.0731473099106003,589.935093512659,1820.83088723405
0.0761328422794063,548.804780876494,0.0733739134865901,590.586848701148,1817.88962846438
0.0763729176785946,549.33598937583,0.0735969794636015,591.29038167032,1819.65176789473
0.0765791040233414,549.269588313413,0.0737885177266922,591.332161253724,1818.51179876967
0.0768243998380209,549.535192563081,0.0740163392337165,591.752903921611,1819.71564757691
0.0770226894097736,549.916998671979,0.0742004651851852,592.273084861846,1822.59176311948
0.0772810069848346,549.916998671979,0.0744402805619413,592.415138087427,1819.2369830216
0.0774800990674671,550.332005312085,0.0746250732822478,592.971783603663,1824.81791466262
0.0777150406871494,550.54780876494,0.074843096807152,593.333654123329,1822.1881693126
0.0779098784279271,550.813413014608,0.0750238682758621,593.727219059048,1827.39263674999
0.0781564811739521,551.294820717132,0.0752526207407407,594.382083993807,1826.86279390887
0.0783620788054906,551.228419654715,0.0754432962452107,594.423824515523,1829.61163171716
0.0786027026882756,551.344621513944,0.0756664096551724,594.681798877585,1830.27233583423
0.0787913237577389,551.494023904383,0.0758412697573435,594.946968092291,1834.99568111339
0.0790430490256908,551.975431606906,0.0760745826309067,595.605252708387,1836.80356277249
0.0792352916455961,551.975431606906,0.0762527270498085,595.711365911483,1838.29813346655
0.0794810082855442,552.340637450199,0.076480377752235,596.241228231821,1841.97303848321
0.0796809438966191,552.606241699867,0.0766655751724138,596.638428641676,1838.27495046915
0.0799261166106431,552.822045152722,0.0768926282503193,597.006964398533,1843.71236170766
0.0801251526721747,552.988047808765,0.0770769165261813,597.29629956533,1844.32122715597
0.0803679547085783,553.569057104914,0.0773016819157088,598.058270014392,1845.08771488335
0.0805775477376212,553.718459495352,0.0774956646232439,598.335735098541,1843.24555677624
0.0808043645072485,553.98406374502,0.0777055458748403,598.748393963079,1848.87463369995
0.0809957705391882,553.98406374502,0.0778826261047254,598.854429854479,1847.61835364135
0.0812618873200086,554.249667994688,0.078128773256705,599.289042062424,1846.93781944189
0.0814574208160737,554.681274900398,0.078309595146871,599.864180928756,1852.90456236154
0.0816995923205184,554.681274900398,0.0785335007662836,599.998508927586,1849.02169892336
0.0818921143470135,555.146082337317,0.0787114659770115,600.608168791382,1849.83169094473
0.0821354619554322,555.146082337317,0.0789363684802044,600.743262262841,1847.89957748812
0.0823318544130869,555.527888446215,0.0791178380332057,601.265529680179,1851.73903899827
0.0825703518728591,555.793492695883,0.0793381689655173,601.685556956428,1849.14407878918
0.082772348175193,555.793492695883,0.0795247410983397,601.797825186813,1849.97510978146
0.0830150081896872,556.424302788845,0.0797488259003832,602.615870841802,1851.36175580005
0.0832089259551785,556.208499335989,0.0799278634993614,602.490011172879,1848.7828329099
0.0834466899267208,556.739707835326,0.080147339054917,603.197793604953,1851.64736976081
0.0836465424468753,556.739707835326,0.0803317819923372,603.309059438634,1851.22869281208
0.0838977313728451,557.104913678619,0.0805635548148148,603.84475207292,1855.96294995263
0.0840918013226908,557.370517928287,0.0807425869987229,604.240808785038,1855.5460113293
0.0843349902478767,557.586321381142,0.080966886871009,604.61035835717,1856.43123206604
0.084531061943135,557.96812749004,0.0811476925925926,605.133765837195,1854.33905853296
