Repository: renankin/waam-in718-data

## About

This repository contains CSV data with the results from tensile tests and temperature measurements reported in the following paper:

> **Wire-arc directed energy deposition of Inconel 718: Effects of heat input and build interruptions on mechanical performance** \
R.M. Kindermann, M.J. Roy, R. Morana, J.A. Francis, P.B. Prangnel \
Additive Manufacturing, Volume 76, 2023, 103765, ISSN 2214-8604 \
https://doi.org/10.1016/j.addma.2023.103765

If you have used the data contained within this repository, please cite the main work.

## Repository structure

- `CSV_export_tensile` — tensile stress/strain data (see "Tensile tests" below)
- `CSV_export_pointTemp` — point temperature data (see "Temperature measurements" below)
- `CSV_export_resTimes` — residence time data (see "Temperature measurements" below)

## Tensile tests

The tensile testing was recorded using Digital Image Correlation (DIC). The results of the tests have been analysed using MATLAB, where the mapping of the tensile strain across the sample surface has been exported to MATLAB matrices.

Due to the large size of files, the tensile curves have been exported directly to CSV files for ease of use.

The tensile data is located in the `CSV_export_tensile` folder, where each file represents a tensile specimen. The header of the files contains true stress and strain, engineering stress and strain, and work hardening rate.

The following sample ID description has been used in the tests that preceded the paper, which can then be converted to conditions described in the paper:

<table>
  <thead>
    <tr>
      <th>Sample ID</th>
      <th>Travel speed (m/min)</th>
      <th>Process mode</th>
      <th>Interpass control</th>
    </tr>
  </thead>
  <tbody>
    <tr>
      <td>#19</td>
      <td>0.4</td>
      <td>CMT</td>
      <td>80°C</td>
    </tr>
    <tr>
      <td>#22</td>
      <td>1.0</td>
      <td>CMT</td>
      <td>80°C</td>
    </tr>
    <tr>
      <td>#36</td>
      <td>1.0</td>
      <td>GMAW-P</td>
      <td>30 s</td>
    </tr>
    <tr>
      <td>#37</td>
      <td>1.0</td>
      <td>CMT</td>
      <td>30 s</td>
    </tr>
    <tr>
      <td>#40</td>
      <td>0.4</td>
      <td>CMT</td>
      <td>30 s</td>
    </tr>
    <tr>
      <td>#42</td>
      <td>0.4</td>
      <td>GMAW-P</td>
      <td>30 s</td>
    </tr>
  </tbody>
</table>

Further to that, the samples have been tested in the as-deposited condition (AS) and in the longitudinal (L) and transverse (T) orientation relative to travel direction.

So, the labelling on the sample would be, e.g. `AS-L1#19`, which corresponds to the first longitudinal tensile specimen from the wall sample deposited with CMT process at 0.4 m/min using interpass temperature control of 80 °C.

## Temperature measurements

The folders `CSV_export_pointTemp` and `CSV_export_resTimes` are meant to reproduce Figures 7 and 8 in the paper, respectively. These figures show the mean build temperature at a defined position along the build height, and the residence times at which the temperature stays in the range for precipitation of gamma prime and gamma double prime phases.

In the data, the point temperatures were obtained at a position of 55 mm in the build height, between layers 2 and either 100 or 60, depending on the travel speed.

So, for example, `Plate#36_L2-110_pos55.csv` would be the file from sample #36 recorded between layers 2 and 110, captured at a build height of 55 mm.

In addition to the regular builds described in the table above, some other builds were stopped mid-build to analyse the effect of this on the temperature response.

The following table shows the additional tests which were done with varying build interruptions mid-build:

<table>
  <thead>
    <tr>
      <th>Sample ID</th>
      <th>Travel speed (m/min)</th>
      <th>Process mode</th>
      <th>Interpass control</th>
      <th>Build interruptions</th>
    </tr>
  </thead>
  <tbody>
      <tr>
      <td>#12</td>
      <td>1.0</td>
      <td>GMAW-P</td>
      <td>30 s</td>
      <td>1</td>
    </tr>
    <tr>
      <td>#13</td>
      <td>1.0</td>
      <td>CMT</td>
      <td>30 s</td>
      <td>1</td>
    </tr>
    <tr>
      <td>#38</td>
      <td>1.0</td>
      <td>CMT</td>
      <td>30 s</td>
      <td>3</td>
    </tr>
    <tr>
      <td>#39</td>
      <td>1.0</td>
      <td>GMAW-P</td>
      <td>30 s</td>
      <td>3</td>
    </tr>
  </tbody>
</table>

File: CSV_export_tensile/AS-T3#22.csv (part 1 of 2)
eng_strain,eng_stress_MPa,true_strain,true_stress_MPa,hardening_rate_MPa
NaN,NaN,NaN,NaN,NaN
1.1702326945251e-06,NaN,1.17023200978702e-06,2.39413619099893,NaN
4.90978505918171e-06,NaN,4.90977300626775e-06,2.39414514398611,NaN
1.87345647690851e-05,NaN,1.87343892793864e-05,2.3449827990168,NaN
2.218353689587e-05,NaN,2.21832908449391e-05,2.29579527363904,NaN
NaN,NaN,NaN,NaN,NaN
NaN,NaN,NaN,NaN,NaN
NaN,NaN,NaN,NaN,NaN
NaN,NaN,NaN,NaN,NaN
NaN,NaN,NaN,NaN,NaN
2.63907829989307e-06,NaN,2.63907481744422e-06,3.29604165225931,NaN
6.04613764854101e-06,NaN,6.04611937079108e-06,3.55842525075874,NaN
1.07694068072206e-05,NaN,1.0769348817467e-05,4.01759587200025,NaN
1.44697464492527e-05,NaN,1.44696417635634e-05,4.23079008360747,NaN
1.42138287868576e-05,NaN,1.42137277713489e-05,4.4439682916317,NaN
1.79510720510478e-05,NaN,1.79509109324037e-05,4.90314201098257,NaN
1.84952563493379e-05,NaN,1.84950853142241e-05,5.69027158416122,NaN
1.39220174910637e-05,NaN,1.39219205807049e-05,6.21499443191198,NaN
2.4516629389737e-05,NaN,2.45163288620943e-05,7.10058337652381,NaN
3.28431830505238e-05,NaN,3.28426437250254e-05,8.26495108366115,NaN
3.16259899943994e-05,NaN,3.16254899032125e-05,9.36365342197563,NaN
4.37415721137313e-05,10.2488586870966,4.37406154790314e-05,10.2493069882879,NaN
4.09299168551147e-05,11.1343600776618,4.09290792490112e-05,11.134815806094,NaN
4.64338691981148e-05,11.8230833814346,4.6432791179389e-05,11.8236323729419,NaN
5.05201840927949e-05,12.6593902503017,5.05189079913033e-05,12.6600298050277,NaN
4.36868263733459e-05,13.3809099018733,4.36858721317901e-05,13.3814944713609,NaN
5.41273695744415e-05,14.3320039880359,5.41259047412778e-05,14.3327797417125,NaN
6.70708547798604e-05,15.217505378601,6.70686056305781e-05,15.2185260296944,NaN
9.38738474027812e-05,16.0538122474681,9.38694415289807e-05,16.0553192805893,NaN
9.73290650478909e-05,17.0541008553288,9.73243288816683e-05,17.0557607150202,NaN
9.17187102249528e-05,18.3495565933778,9.17145043213235e-05,18.3512395910417,NaN
9.68340635452147e-05,19.8253922443197,9.68293754298429e-05,19.8273120176121,NaN
0.000117399514843353,22.0719420685312,0.000117392624059584,22.0745333038217,NaN
0.000139102699872273,24.7940389358241,0.000139093025988844,24.7974878535808,NaN
0.000167193306049418,28.7132024977698,0.000167179330806288,28.7180031530227,NaN
0.000192500198808121,32.2224117122317,0.000192481673022312,32.2286145328924,NaN
0.00023967194720953,37.551818229522,0.000239643230476674,37.5608183469183,NaN
0.000262872765579791,41.5857690087632,0.000262838220588235,41.5967007748713,NaN
0.00030449681856104,47.1775463084431,0.000304450468813388,47.1919117212015,NaN
0.000329814525181327,51.7198404785643,0.000329760148326572,51.7368984331942,NaN
0.000370064128240699,57.0656451697539,0.000369995671399594,57.0867631179861,NaN
0.000407387090675781,61.8211156005667,0.000407304131085193,61.8463007249936,NaN
0.000421607734174545,67.7900508999318,0.000421518882606491,67.8186317096913,NaN
0.000461553412272053,72.5947158524427,0.000461446929259635,72.6282221912573,NaN
0.000497046392320177,78.7112347169019,0.000496922905679513,78.750357852153,NaN
0.000526498504801687,83.4831033216141,0.000526359953093306,83.5270570506891,NaN
0.00057663634729388,89.812798446765,0.000576470156440162,89.8645877708016,NaN
0.000620313708531217,95.0930104423571,0.000620121393509128,95.15199794032,NaN
0.000659459375421445,101.570289132602,0.000659242027636917,101.637270612035,NaN
0.00070079489035213,107.129270084483,0.000700549448275862,107.204345729566,NaN
0.000743660298946569,113.55735425303,0.000743383920638945,113.641802349042,NaN
0.000778751182705539,119.099937031012,0.000778448113336714,119.192686247835,NaN
0.000830982145756831,125.593613895157,0.000830637071247465,125.697979945925,NaN
0.00083779541543616,130.972214934145,0.000837444660750507,131.081942855366,NaN
0.000905917525391597,137.875846145773,0.000905507429766734,138.000750291125,NaN
0.000925599007532973,143.057669097969,0.000925170904918864,143.190083134506,NaN
0.000967333301663098,150.010494831296,0.000966865736308316,150.155604978545,NaN
0.00104900435126809,155.093928740096,0.00104845453067951,155.256622946199,NaN
0.00105348729225785,162.145143516818,0.00105293276394523,162.315961365014,NaN
0.00107953799103599,167.589337251404,0.00107895570892495,167.770256307859,NaN
0.00114251717807856,174.27979220234,0.0011418650020284,174.478909858723,NaN
0.00122229043673605,180.199532980007,0.00122154404792089,180.419789145873,NaN
0.00123512855655528,186.676811670252,0.0012343664127789,186.907381531193,NaN
0.00127756902519316,192.284987143832,0.00127675362829615,192.530644487416,NaN
0.00124732844356124,199.18861835546,0.00124655117570994,199.437071984768,NaN
0.00133041722793137,204.419635829354,0.00132953300709939,204.691599234589,NaN
0.00136929349862513,211.274072519284,0.00136835687119675,211.563368733213,NaN
0.00139389706356985,216.554284514876,0.00139292649087221,216.856138896165,NaN
0.00146488973897263,222.982368683423,0.0014638178346856,223.30901326728,NaN
0.00147086978959865,228.574145983103,0.00146978912018256,228.910348789113,NaN
0.00152953715856263,234.903841108254,0.00152836860801217,235.263135261918,NaN
0.00154779914454983,240.462822060135,0.00154660253803245,240.835010210416,NaN
0.00159452664213067,246.890906228682,0.00159325673427992,247.284580356364,NaN
0.00164174390130434,252.220312745973,0.00164039771298175,252.634393906208,NaN
0.001683234834013,258.713989610117,0.00168181978194726,259.149466009475,NaN
0.00171240389608052,263.321876475836,0.00171093940415822,263.772789883036,NaN
0.0017541560579073,270.110720470168,0.00175261932302231,270.584536826787,NaN
0.00179963776280023,276.292832030225,0.00179802035496957,276.790059044338,NaN
0.00184141807320359,280.949913417642,0.00183972474137931,281.467259665874,NaN
0.00186685938175457,285.967754630844,0.00186511896551724,286.501616216456,NaN
0.00190201932476119,291.92029175631,0.00190021277636917,292.47552979252,NaN
0.00193023190344355,296.888938447814,0.00192837139959432,297.462002948586,NaN
0.00199575895465331,302.907068268878,0.00199377007352941,303.511597762803,NaN
0.00203932645637006,308.613632785853,0.00203724985294118,309.24299673199,NaN
0.0020440183208692,313.483890433961,0.00204193215770791,314.124657249306,NaN
0.00210568095861086,319.485622081125,0.00210346711967546,320.158356872091,NaN
0.00215266375213186,323.781943642756,0.00215035009127789,324.47893729643,NaN
0.00218330927161281,330.062444246209,0.00218092931541582,330.783072640943,NaN
0.00221032729082515,334.243978590544,0.00220788811105477,334.982767178217,NaN
0.00226503777126963,340.147321194312,0.00226247644016227,340.917767724613,NaN
0.00230224362005504,344.394448234245,0.00229959751774848,345.187328155474,NaN
0.00237089964957371,350.297790838012,0.0023680935015213,351.128311747557,NaN
0.00240079894633638,354.643306921341,0.00239792163286004,355.494734198923,NaN
0.00244142074015685,360.087500655927,0.00243844531440162,360.9666257483,NaN
0.00248106052309138,364.744582043344,0.00247798777383367,365.649535426863,NaN
0.00253344015685042,369.92640499554,0.00253023640720081,370.863591405035,NaN
0.00258617211830248,374.107939339875,0.00258283372971602,375.075446861832,NaN
0.00261490347210058,379.650522117857,0.00261149056034483,380.643271586328,NaN
0.0026642671558943,383.569685679803,0.00266072428752535,384.591617795356,NaN
0.00273602557742936,388.751508631999,0.00273228947261663,389.81514270288,NaN
0.00276095877376559,392.457495933253,0.00275715432809331,393.54105489998,NaN
0.00285255800091044,397.229364537965,0.00284849717799188,398.362484339974,NaN
0.00291180379971889,400.984546360917,0.00290757271044625,402.152134686639,NaN
0.00299243757728918,405.379256965944,0.00298796914807302,406.592329087543,NaN
0.00304493735304145,408.626095398016,0.00304031092038539,409.870336259321,NaN
0.00316048511792189,412.660046177258,0.00315550128296146,413.964252111962,NaN
0.00325659797002475,415.529726609645,0.00325130673935091,416.882939873807,NaN
0.00338524796587913,419.252112084798,0.0033795309127789,420.671384444424,NaN
0.00349904436547521,421.383874691714,0.00349293695233266,422.858315564157,NaN
0.00364365653878784,424.679907645485,0.00363703450304259,426.227295367869,NaN
0.00382667725486208,426.8280684263,0.00381937415060852,428.461401687484,NaN
0.00395527562004316,429.550165293593,0.0039474740821501,431.249154589964,NaN
0.00411075429180929,431.534344335415,0.00410232822515213,433.308275993455,NaN
0.00427767738137508,433.780894159626,0.00426855412778905,435.636468879046,NaN
0.00445729788685978,435.453507897361,0.00444739355476673,437.394453897937,NaN
0.00466736180791205,437.339297895786,0.00465650344827586,439.380518631884,NaN
0.00483314630767184,438.913522590124,0.00482150415314402,441.034855861218,NaN
0.00502951197557366,440.79931258855,0.00501690622971603,443.016318010039,NaN
0.00519004217093166,441.783203022511,0.00517662032200812,444.076076476608,NaN
0.00542810080320644,443.357427716849,0.00541342175963489,445.764016526347,NaN
0.0056215015944816,444.456105368106,0.00560575992139959,446.95461607311,NaN
0.00585866940367885,445.767959280055,0.00584157413793103,448.379566384229,NaN
0.00604539634412493,447.227396757097,0.00602719625,449.931063626445,NaN
0.00628363380588204,448.014509104266,0.00626397409229209,450.829668219199,NaN
0.00645547979965544,449.424752059611,0.00643473243154158,452.326004467997,NaN
0.00673140961248997,450.310253450176,0.0067088548351927,453.341476218853,4848.6824910343
0.00693189371358383,451.523718318728,0.00690797859279919,454.653632743276,4673.92130012703
0.0071600680614532,452.671590491683,0.00713455647819473,455.91274988909,4522.51346929935
0.00733644768396591,453.24552657816,0.00730966685598377,456.570738671892,4378.61139744835
0.00757866232174398,454.245815186021,0.00755008853701826,457.688390830381,4256.77397493778
0.00779984030034542,454.918140315894,0.00776957880070994,458.466429160089,4135.89482827556
0.00805506495404718,456.180799706145,0.00802279608772819,459.855365678567,4035.06316303294
0.00826279317637169,456.902319357716,0.00822884318711968,460.677608724374,3935.52096902607
0.0085025599650641,457.689431704885,0.00846661679766734,461.580963543332,3851.4307996456
0.00871242549269469,458.689720312746,0.00867469132606491,462.686020325236,3769.99294404876
0.00896841379313051,459.312850920921,0.0089284364148073,463.432158628483,3696.24658190972
0.00919001813427367,460.050768746392,0.00914804686612576,464.278643653858,3626.59061425353
0.00941511040615839,461.034659180354,0.0093710645030426,465.375351397602,3566.06510384826
0.00962060215997895,461.559400745133,0.00957461885649087,465.9998801129,3504.71088318663
0.00988950650915243,462.395707614,0.00984092537271805,466.968572974253,3453.72666811181
0.0101210211439284,463.232014482867,0.0100701465897566,467.920395495993,3401.12324366447
0.0103654120095786,463.65836700425,0.0103120594903651,468.464377009938,3347.22930918954
0.0105738270017945,464.445479351419,0.0105183150659229,469.356445501847,3305.69339279736
0.0108350398068893,465.117804481293,0.0107767613514199,470.157374407741,3262.14478134829
0.0110158317581857,466.068898567456,0.0109555994193712,471.203035141798,3223.98392443003
0.011282405149476,466.478852914939,0.0112192335243408,471.741856327189,3183.48968368144
0.0114943366787461,467.167576218712,0.0114287786764706,472.537357625164,3148.28488894094
0.0117438732674011,467.938290391982,0.0116754491759635,473.43369837131,3114.75327921289
0.0119839154006869,468.200661174372,0.0119126768661257,473.811538288431,3080.63915586402
0.0122467761817742,469.364931521226,0.0121723911206897,475.11313878514,3052.17501295343
0.0124505987054433,469.610904129716,0.0123737274061866,475.457841044736,3016.19886988472
0.0126964088888537,470.250432911791,0.0126164852738337,476.2209246882,2991.40522765401
0.0129083669032481,470.709581780973,0.0128257640212982,476.785673767476,2964.32160152886
0.0131612423065732,471.398305084746,0.0130753856566937,477.602492400874,2935.97925113157
0.013372577733276,472.136222910217,0.0132839540263692,478.449901251779,2911.64365084908
0.0136524164288081,472.759353518392,0.0135600618179513,479.213661083239,2887.85817428592
0.0138599735217473,473.497271343863,0.013764802459432,480.059930987309,2866.03454590911
0.0141264339939962,474.169596473737,0.0140275857530426,480.867921980283,2843.21688075499
0.0143247094223309,474.33357821273,0.0142230801622718,481.128268889882,2822.59445560905
0.0145720167590284,474.907514299208,0.0144668652053753,481.827874556564,2800.4912354523
0.0147824218241204,475.481450385685,0.0146742267799189,482.510217754831,2781.13001984669
0.015044960491438,475.842210211471,0.0149329075633874,483.001237464261,2759.49357514586
0.0152570041674043,476.580128036942,0.0151417865187627,483.851313036503,2741.260077177
0.0155537144626126,477.039276906124,0.0154339952358012,484.459009606573,2719.35111888398
0.0157584786548539,477.678805688199,0.0156356030375254,485.206296951512,2704.82587991273
0.0159983794677916,478.137954557381,0.015871754143002,485.787386992343,2684.14822902318
0.0162024725948664,478.613501600462,0.016072613351927,486.368223743676,2668.11575536613
0.0164638105828108,479.302224904235,0.0163297514680527,487.193365946978,2651.98743934321
0.016672683065807,479.761373773417,0.0165352197033469,487.760283105557,2632.72851684693
0.0169415978965741,480.1877262948,0.0167996895537525,488.322873668557,2621.46535556
0.0171595000139884,480.974838641969,0.0170139386080122,489.228126392374,2604.14775608664
0.0174149916167348,481.384792989453,0.0172650885218053,489.768105123788,2588.95946134877
0.0176178267348095,481.433987511151,0.0174644318610548,489.915808087371,2572.56221007618
0.0178806838320515,482.171905336622,0.0177227048073022,490.793468728644,2558.54556377946
0.0180952991104852,482.860628640395,0.0179335278042596,491.598136144319,2545.02884160752
0.018351822987501,483.368972031275,0.0181854605704868,492.239673843643,2530.19956891611
0.0185607784213184,483.696935509262,0.0183906293483773,492.67472715232,2519.05992047845
0.0188281711234615,484.418455160833,0.018653115020284,493.539168729964,2507.53877346388
0.019042764401465,484.680825943223,0.018863720387931,493.910488721567,2494.96438425663
0.0192714561679501,484.992391247311,0.0190881134330629,494.338900857023,2486.70417160704
0.0194697525760423,485.51713281209,0.0192826417114604,494.970031259371,2474.86538648549
0.0198223736629946,485.828698116178,0.0196284686637931,495.458976106443,2463.00790936235
0.0200608855327635,486.665004985045,0.0198623172134888,496.427935942852,2452.48349706762
0.0202614106215266,486.992968463032,0.0200588793838742,496.860132966858,2439.69004966298
0.0205122542634351,487.402922810516,0.0203047112931034,497.400655491947,2433.67505382927
0.0207212613456726,487.714488114604,0.0205094963717039,497.820547484897,2423.09659736904
0.0209793391308879,488.288424201081,0.0207623030628803,498.532392646082,2415.71226277155
0.0211793646659801,488.977147504854,0.0209581992342799,499.33337282519,2403.89187990058
0.0214498139260091,489.288712808942,0.0212230042849899,499.78386465479,2399.05850767038
0.0216497580548922,489.764259852023,0.0214187305552738,500.367537581753,2389.25898548209
0.0219292616666478,490.223408721205,0.0216922737956389,500.973646126168,2379.6130250149
0.0221425296526325,490.485779503594,0.0219009435573022,501.346375420447,2379.20076103466
0.0223816376393515,490.86293750328,0.0221348444244422,501.849253901066,2366.52604703842
0.0225694281447129,491.272891850763,0.0223185070157201,502.360640082835,2358.59244605706
0.0228339812373546,491.699244372147,0.0225771876191684,502.926695692562,2350.83697277553
0.0230426798102148,492.223985936926,0.0227812063438134,503.566145639778,2344.9235357616
0.0233104759778566,492.469958545416,0.0230429365035497,503.949667683905,2337.15989513208
0.0235177794564456,493.060292805793,0.0232454972008114,504.65597603073,2333.96651976367
0.0237877294092115,493.371858109881,0.0235092096298174,505.108054368719,2329.06130030952
0.0239797265302812,493.781812457365,0.0236967281110548,505.622565285719,2320.80590488138
0.0242394186711405,494.519730282836,0.0239503065846856,506.506601066301,2315.84308989821
0.024447375532217,494.66731384793,0.0241533213767748,506.760631433083,2307.90917656569
0.0247238816984956,495.093666369313,0.0244231925912779,507.334303606303,2301.3998379263
0.0249192399579412,495.306842630005,0.0246138192013185,507.649512694312,2296.7439934453
0.0251743580794472,495.92997323818,0.0248627035674442,508.414691966809,2292.60545387131
0.0253805779589715,496.241538542268,0.0250638392469574,508.83643559772,2282.33080498988
0.0256459201864228,496.667891063651,0.0253225801546653,509.405396157028,2277.29517754925
0.0258608664763071,497.192632628431,0.0255321298301217,510.050464913838,2272.42775307139
0.0261092437476538,497.438605236921,0.0257742164680528,510.426351030544,2265.85647739153
0.0263287743386136,497.766568714908,0.0259881382429006,510.872152375909,2263.78409111357
0.0265827924769524,498.602875583775,0.0262356093407708,511.85713235383,2257.17552859924
0.0267880347285561,498.652070105473,0.0264355169751521,512.009979076925,2253.07333692546
0.0270390270715191,499.127617148554,0.0266799312677485,512.623542300777,2242.96508021503
0.0272601740177887,499.324395235347,0.0268952328625761,512.936065140789,2241.12151936596
0.0275033102046289,499.586766017736,0.0271318889934077,513.32705581765,2233.86163658289
0.027704236071596,500.275489321509,0.0273274175354969,514.135239578506,2228.10963184338
0.0279733741861385,500.587054625597,0.0275892661004057,514.590163617376,2224.78362648576
0.0281785259853593,501.160990712074,0.0277888153651115,515.282968711703,2219.96396917104
0.0284100348915621,501.160990712074,0.02801395413286,515.398991944494,2213.72857576443
0.0286165710279731,501.78412132025,0.0282147645030426,516.14346226872,2206.5979192374
0.0288999974548472,502.259668363331,0.0284902679259635,516.774971500704,2203.0229313329
0.0291284968771446,502.308862885029,0.0287123245436105,516.940365028938,2201.92801752068
0.0293625446718146,503.194364275594,0.0289397219827586,517.969431275242,2194.52172488761
0.0295715442305522,503.095975232198,0.0291427392241379,517.97330011599,2186.37301129399
0.0298341573310157,503.620716796977,0.0293977769776876,518.645816497057,2183.35830618004
0.0300379105891726,503.833893057669,0.0295956079614605,518.96801048913,2176.70767857874
0.0303009001165326,504.293041926851,0.0298508956135902,519.573575019739,2175.34475386802
0.0304905067981549,504.621005404838,0.0300349090770791,520.007155600626,2168.4257395903
0.030744786458355,505.244136013014,0.0302816345841785,520.77775908407,2165.64287327746
0.0309549956737243,505.604895838799,0.0304855529411764,521.255893202103,2159.77053190096
0.0312081981240004,505.867266621189,0.0307311226926978,521.65447250235,2154.22775649803
0.031446430182537,506.129637403579,0.0309621182809331,522.045607709503,2154.60323002278
0.0316845334895419,506.60518444666,0.0311929357251521,522.656733379236,2151.36160959301
0.0318891447981555,506.801962533452,0.0313912434584179,522.963443700671,2145.73109439567
0.0321356956780083,507.277509576534,0.0316301464756593,523.579225248583,2137.73737644342
0.0323433417797709,507.703862097917,0.0318313072515213,524.124701632659,2135.44875645736
0.0326031847224726,507.703862097917,0.0320829776369168,524.256624898208,2132.43015942805
0.0328093868145265,508.326992706092,0.032282649213996,525.004889638051,2128.9897752665
0.0330694766144934,508.63855801018,0.032534445005071,525.458968909527,2125.42196982485
0.0332648730722531,508.90092879257,0.0327235687626775,525.829453595206,2123.16705838921
0.0335148567345525,509.589652096343,0.0329654752028398,526.668476279762,2118.14762833298
0.033745463894211,509.688041139739,0.0331885793356998,526.887700529331,2113.76428286666
0.033989725230771,510.16358818282,0.033424839122718,527.503908367898,2111.54752608243
0.0341983861130022,510.048800965524,0.0336266204614604,527.491646797417,2105.79053076811
0.0344580138454147,510.835913312693,0.0338776314401623,528.438304286357,2105.43651305747
0.0346665466340885,511.049089573385,0.0340791976419878,528.765396669389,2098.15556040317
0.034927546743571,511.262265834077,0.0343314211206896,529.119402522221,2097.59138241553
0.0351124726712604,511.93459096395,0.0345100900608519,529.909880298645,2091.5449295197
0.0353574789285154,512.19696174634,0.0347467573529412,530.306955028536,2086.46102512686
0.0355772888050763,512.45933252873,0.0349590381845842,530.691246202961,2088.07879205617
0.0358338130321318,512.820092354515,0.0352067188387424,531.196391663068,2086.27317125892
0.0360303395639003,513.082463136905,0.0353964287018256,531.56899850801,2081.32258406454
0.0362908554526018,513.820380962376,0.0356478529411765,532.467362136482,2080.26184296063
0.0364933006383958,513.72199191898,0.0358431894269777,532.469403014635,2076.78429448334
0.0367498255480767,513.918770005772,0.0360906518762677,532.805195149366,2074.88081660603
0.0369548803723156,514.394317048853,0.0362884185344827,533.403697499593,2073.37402468303
0.0372007635816414,514.558298787847,0.036525510877282,533.700260410025,2067.9651982196
0.0374140300102359,515.329012961117,0.0367311070486815,534.609548117189,2067.73677915426
0.0376617374698955,515.279818439419,0.036969852510142,534.686151685019,2065.17375972224
0.0378703961244384,515.7553654825,0.0371709177231237,535.287225476627,2064.91286942773
0.0381224597649013,516.230912525581,0.0374137544371196,535.910904717736,2061.99374039274
0.0383437154219086,516.165319829984,0.0376268623225152,535.957015964203,2062.50934573955
0.0385692993491848,517.01802487275,0.0378440923427992,536.959047842992,2063.03259180629
0.0387756792267684,517.214802959542,0.0380427881592292,537.270158250438,2058.02648351097
0.0390463537139443,517.329590176838,0.0383033248985801,537.529424341573,2061.14167039317
0.0392436308056689,517.477173741932,0.0384931704868154,537.784856898621,2055.35368814273
0.0395092799304404,517.952720785013,0.0387487555780933,538.416659821242,2053.75589731387
0.039707198142428,518.477462349793,0.0389391332657201,539.064749679699,2053.12394755922
0.0399576601317588,518.575851393189,0.0391800009127789,539.296929015695,2051.86035535103
0.0401562159930107,519.100592957968,0.0393709095588235,539.945708490888,2051.36253776232
0.0404176975781458,519.576140001049,0.0396222648073022,540.576211296432,2050.49636331596
0.0406191240018732,519.461352783754,0.039815847565923,540.561417886658,2049.47222258884
0.0408619590888626,520.100881565829,0.040049176698783,541.353222510453,2049.69429991702
0.0410882237340744,520.199270609225,0.0402665350659229,541.573334626319,2046.43409230039
0.0413194658935645,520.412446869916,0.0404886262170385,541.915611218944,2044.83631663592
0.0415375782304794,520.986382956394,0.0406980619421907,542.62689559546,2042.99237215205
0.0417811447313816,520.986382956394,0.0409318874239351,542.753790425774,2039.4668791319
0.0419819973867348,521.609513564569,0.0411246662018255,543.507722799933,2040.72260845026
0.0422368395364567,521.822689825261,0.0413692107251521,543.862831041893,2033.59892044874
0.0424827263673058,521.986671564255,0.0416051051217038,544.1620884997,2033.21201125707
0.0426838696308272,522.658996694128,0.0417980328853956,544.968105170399,2030.02370287863
0.0429374958356175,523.019756519914,0.0420412469320487,545.476915137433,2024.95537932821
0.0431380825803405,523.134543737209,0.0422335570740365,545.701564885574,2023.09392824817
0.0433842980130641,523.544498084693,0.0424695626267748,546.2581086127,2023.78507340005
0.0436031283539116,523.806868867083,0.0426792719320487,546.646487002955,2021.92161176338
0.0438474181014559,524.233221388466,0.042913327535497,547.219494629359,2015.31251532463
0.0440496874738883,524.282415910164,0.043107081693712,547.376892479062,2014.01140222179
0.0442936079023495,524.544786692554,0.0433406835446248,547.778767801535,2009.42532970213
0.0444946972836986,524.954741040038,0.0435332252028397,548.312443330257,2007.31273173128
0.0447466136453978,525.217111822428,0.0437743810344827,548.718799005097,2005.98100036804
0.0449547010045319,525.856640604502,0.0439735361561866,549.496368654125,2005.38642863416
0.0452279089362106,525.856640604502,0.0442349563133874,549.640036859264,2001.08880391759
0.0454096204018781,526.381382169282,0.0444087898580121,550.284160920205,2002.98882233797
0.045655761037565,526.578160256074,0.0446442111308317,550.619486908326,2000.71204127278
0.0458664838121179,526.791336516765,0.0448457129563894,550.953402825476,1999.19710523983
0.0461231833018483,527.463661646639,0.0450911247718052,551.791964797831,1998.1324699497
0.0463511861575943,527.152096342551,0.0453090513184584,551.586221293491,1993.34867733852
0.0465351902969577,527.676837907331,0.0454848889959432,552.232379974645,1995.42899619884
0.0467315198988125,527.890014168022,0.0456724710192698,552.5591168695,1992.35526422308
0.0469998819555753,528.20157947211,0.0459288191430021,553.026991356048,1994.27446708964
0.0472083346300338,528.562339297896,0.0461278945486815,553.514887084304,1991.47358365642
0.0474640001420696,528.939497297581,0.0463720048174442,554.04508167246,1994.28905316212
0.0476648211075557,529.46423886236,0.046563707555781,554.701057090583,1993.10705575691
0.0479158515333846,529.611822427454,0.046803288336714,554.988623881214,1990.24129347456
0.0481148821399757,529.611822427454,0.0469932002535497,555.094032843489,1995.49935695586
0.0483601164779015,530.136563992234,0.0472271494675457,555.774029976093,1993.66174616114
0.0485667783789601,530.300545731227,0.0474242587728195,556.055534809998,1994.4794212861
0.0488170063939153,530.825287296007,0.0476628684330629,556.738588739988,1994.06471303993
0.0490129436574898,531.087658078396,0.0478496683823529,557.117827540981,1992.9357364244
0.049276818064599,531.087658078396,0.0481011821754564,557.25796798188,1988.78780868994
0.0494879939806372,531.661594164874,0.0483024204614604,557.972459936641,1993.27279251567
0.0497432792909673,531.661594164874,0.048545638362069,558.108185331698,1993.01753495854
0.0499151188688109,532.071548512358,0.0487093217292089,558.629963103064,1993.89983395255
0.0501642761421812,532.383113816445,0.0489466054006086,559.089727351368,1988.80610218877
0.0503422890136154,532.760271816131,0.0491161005831643,559.580643394871,1987.13021939351
0.0505820996235264,533.071837120218,0.0493443911511156,560.035729891929,1989.42022653591
0.0508012654627492,533.071837120218,0.0495529831135903,560.152561028478,1983.29410448799
0.0510666029374804,533.744162250092,0.0498054609026369,561.000663453915,1982.27588605186
0.0512549345398987,533.596578684998,0.0499846262677485,560.946036396211,1978.33992382841
0.0514972373000278,534.170514771475,0.0502150887677485,561.67882052934,1977.12198541741
0.0517007361014798,534.580469118959,0.0504086024594321,562.218672877883,1975.4363063954
0.0519450909379193,534.744450857953,0.0506409180273834,562.521799986317,1971.62244178367
0.0521366442392219,535.006821640342,0.050822995841785,562.900281965761,1969.49045778531
0.0523885698331481,535.531563205122,0.0510624090770792,563.587295901948,1969.46048632131
0.0525786691891532,535.629952248518,0.0512430288539554,563.792662315594,1963.98428861552
0.0528505058781776,536.154693813297,0.051501253346856,564.490740610289,1960.61956106445
0.0530525053064601,536.154693813297,0.0516930944979716,564.599043551911,1959.07314573885
0.0532941793741897,536.367870073989,0.0519225667596349,564.953155552264,1959.18891031865
0.0535086397745701,536.827018943171,0.0521261552484787,565.551902521057,1957.97627051574
0.053734973926828,536.777824421472,0.0523409706135903,565.62156682126,1954.1906334202
0.0539257395853832,537.564936768641,0.0525219918356998,566.55352355906,1953.91975277964
0.0541723135349508,537.564936768641,0.0527559220841785,566.686073068668,1949.94167297807
0.0543936320427401,537.991289290025,0.0529658453346856,567.254589521866,1950.4446462143
0.0546213218096239,538.188067376817,0.053181765821501,567.584610999106,1949.0615428345
0.0548272506820537,538.138872855119,0.0533770100912779,567.643547738904,1949.94835637292
0.0550715526750161,539.024374245684,0.0536085870689655,568.709283465073,1949.92950076652
0.0552745742322063,538.87679068059,0.0538009930020284,568.662975849077,1945.73853538554
0.0555156432522081,539.237550506376,0.0540294088995944,569.173669988482,1950.35873562829
0.0557081958320764,539.549115810463,0.0542118173935091,569.606423615056,1948.24675118776
0.0559610766322309,539.713097549457,0.0544513253549696,569.916023560841,1950.54896237485
0.0561583216196582,539.860681114551,0.0546380998225153,570.17835087439,1948.46578559215
0.0563942323549498,540.38542267933,0.0548614417089249,570.860043767136,1951.035443415
0.0565955287026487,540.860969722412,0.0550519739604462,571.471282258479,1949.48373318336
0.0568473028941301,541.172535026499,0.0552902337221095,571.936734043135,1950.02069394919
0.0570469940032441,540.959358765808,0.0554791656947262,571.81946406132,1952.39530854631
0.0572902878822306,541.484100330587,0.0557093029411765,572.505880322177,1955.27349954879
0.0574802550814928,541.648082069581,0.0558889604462475,572.782151991342,1952.52119784008
0.0577320641884949,541.812063808574,0.0561270539046653,573.091992654472,1953.63449756014
0.0579310354630023,542.17282363436,0.0563151474391481,573.581456707398,1956.42579932886
0.0581641158583106,542.320407199454,0.0565354403651116,573.86399419613,1952.26745015775
0.0583612283621271,542.795954242536,0.056721700836714,574.474192882123,1954.51505447767
0.0586189743773411,543.222306763919,0.0569652043103448,575.065441245313,1954.13126509965
0.0588144828759329,543.484677546308,0.0571498698529412,575.449447807188,1957.69889373032
0.0590489320196534,543.632261111403,0.0573712714249493,575.73316554146,1957.02260067138
0.0592573646844774,543.94382641549,0.0575680632352941,576.176504105263,1956.15703249721
0.059495935714164,544.107808154484,0.0577932626774848,576.480011330018,1958.31996401521
0.0596947676798201,544.20619719788,0.0579809116379311,576.692459709526,1958.76102182456
0.0599266285705218,544.730938762659,0.0581996873985801,577.374827400761,1958.86324102245
0.0601351663465208,545.157291284043,0.0583964154158215,577.940415680427,1957.29575741889
0.060392200714976,545.255680327439,0.0586388403651116,578.184870814754,1960.50234153292
0.0605889412096372,545.518051109828,0.0588243587474645,578.570412237318,1956.20983901223
0.0608239227264726,545.682032848822,0.0590458917849899,578.872554648043,1955.41718664517
0.0610084608394224,545.829616413916,0.0592198340010142,579.129841191902,1957.70046878932
0.0612596017486491,546.305163456997,0.0594565061866126,579.771600203604,1958.11630484989
0.0614378979776777,546.567534239387,0.0596244964249493,580.147494645897,1957.38733300504
0.0616855901542237,546.977488586871,0.0598578245182556,580.718117771427,1957.68136740703
0.0618905577879985,547.043081282468,0.0600508645791075,580.899882717106,1958.38579277429
0.0621411199053492,547.239859369261,0.0602867952586207,581.245957087312,1959.21090143063
0.06233423994003,547.666211890644,0.0604686001774848,581.804568949683,1957.36863531491
0.0625866597450855,547.977777194732,0.0607061806034483,582.273875883886,1953.88764598834
0.0627602243873522,548.453324237813,0.0608695088995944,582.874377932967,1956.47276615784
0.0629886076132218,548.338537020517,0.0610843820993915,582.877617968111,1955.42923178499
0.0631996472149199,548.814084063599,0.0612828966024341,583.498940562998,1960.32564664154
0.0634466822852304,549.02726032429,0.0615152202079108,583.861218476016,1956.37062105763
0.0636350219944934,549.125649367686,0.0616923076318458,584.06927214294,1962.40418582546
0.0638785534664985,549.699585454164,0.0619212429259635,584.81359981411,1963.33993176435
0.0641248598517521,549.961956236554,0.0621527335192698,585.228189604018,1960.50637644168
0.0643201998123706,549.814372671459,0.0623362853194726,585.178542981401,1961.85393579815
0.0645583421080158,550.322716062339,0.0625600109026369,585.850638235704,1961.36538787554
0.0647576499444851,550.535892323031,0.0627472145283976,586.18730291996,1963.34757589392
0.065009052513491,550.798263105421,0.062983299137931,586.605136315981,1963.20354377623
0.0652058386751193,550.962244844414,0.0631680562373226,586.888200097821,1963.33481862284
0.0654605676491027,551.3230046702,0.0634071635649087,587.41292151392,1961.83616932319
0.0656257798476934,551.749357191583,0.0635622133113591,587.958339037744,1963.66608328371
0.0658762590337456,551.749357191583,0.0637972393002028,588.096540767639,1966.01198781342
0.0660716827655741,552.323293278061,0.0639805681034483,588.816222695566,1965.72273033843
0.0663209609513247,552.470876843155,0.0642143694979716,589.111276293014,1966.0836873875
0.0665104889014092,552.782442147242,0.0643920937626775,589.548272630571,1967.04318653405
0.0667533120877928,553.11040562523,0.0646197479208925,590.032357150936,1964.40632718723
0.0669674512262817,553.11040562523,0.0648204669117647,590.150799736686,1964.39369106366
0.0672163040585454,553.684341711707,0.0650536734787018,590.900956776657,1965.65233191632
0.0673985499404022,553.684341711707,0.0652244264198783,591.001863467782,1962.06686134904
0.0676195232545891,554.045101537493,0.0654314254310345,591.509367164998,1965.40876826008
0.0678148033358961,554.455055884977,0.0656143203853955,592.05531645841,1966.35971505981
0.0680627883357072,554.455055884977,0.0658465293864097,592.192812995339,1967.19437094012
0.0682482513873297,554.832213884662,0.0660201586460446,592.698542295651,1966.17113422336
0.0684775951540417,555.094584667051,0.0662348270537525,593.106126908083,1971.757107728
0.0686702289829981,555.307760927743,0.0664150989350913,593.440872026687,1968.62614589146
0.0689164728184328,555.766909796925,0.0666454931795132,594.068404929329,1967.97938897165
0.0691189144386055,555.717715275227,0.0668348648073022,594.128320489353,1971.40194167112
0.069366061678326,555.881697014221,0.0670660071754564,594.441021095162,1968.60517235648
0.0695508059312235,556.406438579,0.0672387527890466,595.104954807491,1969.03941366994
0.0697977910406122,556.554022144094,0.0674696502789047,595.40026348452,1970.77460406346
0.06999279497396,557.078763708873,0.0676519147819473,596.070263401496,1970.61384406286
0.0701876057626263,556.91478196988,0.0678339655933063,596.003297130161,1969.35677760356
0.0703675537243427,557.554310751955,0.0680020976419879,596.788043668032,1970.20318289488
0.0706185190358064,557.751088838747,0.0682365366379311,597.138644723148,1970.47332264932
0.0708455512024919,557.865876056042,0.0684485711713996,597.388191542294,1973.44646819442
0.0711155402100909,558.341423099124,0.0687006663286004,598.048175024489,1973.46536592263
0.0713050326104956,558.275830403526,0.0688775619421907,598.083706696101,1969.59078088404
0.0715173430052611,558.702182924909,0.0690757215263691,598.659078578938,1972.96078991523
0.071707215501597,558.800571968306,0.0692529054766734,598.870605004853,1969.98913372019
0.0719427819000065,559.062942750695,0.0694726861308317,599.283486109384,1970.00636851831
0.0721463973886751,559.325313533085,0.0696626180527383,599.678619872788,1969.89862084839
0.0723709731064892,559.800860576166,0.0698720597870183,600.314193601914,1973.51749979246
0.0725656508496639,560.276407619247,0.0700535828600407,600.93322979385,1971.16207069938
0.0727969751994706,560.325602140946,0.0702692334432048,601.115611103628,1971.50629491609
0.0730157131907341,560.538778401637,0.0704731077079108,601.466917077696,1973.30256421017
0.0732280063516839,560.997927270819,0.0706709353448276,602.078687052288,1974.21451657888
0.073434514605206,560.948732749121,0.0708633347109534,602.141730656958,1975.99495720652
0.0736719037582001,561.375085270504,0.0710844594320487,602.732656524804,1973.35404745641
0.0738579260967454,561.375085270504,0.071257702510142,602.837084830967,1974.21923774458
0.0741060560737532,561.522668835598,0.0714887398833672,603.134899219013,1974.91993353377
0.0742969296400664,561.99821587868,0.0716664286764705,603.752957781661,1976.00576883539
0.074534844953335,562.260586661069,0.0718878655679513,604.168592311223,1979.68070529744
0.0747240772284699,562.719735530251,0.0720639562880325,604.768448505998,1980.77254758553
0.0749617105202023,562.785328225849,0.0722850428245436,604.972679085332,1980.74045869957
0.0751585767924834,563.195282573333,0.0724681639959431,605.524238467785,1982.98900882005
0.0754040033389003,563.310069790628,0.0726964080375254,605.785904173957,1983.1466358232
0.0755893704826525,563.408458834024,0.0728687629563894,605.99614956189,1983.63128109968
0.0758280319217115,563.933200398804,0.0730906273326572,606.695145120357,1985.68144154421
0.076020123761448,563.818413181508,0.0732691639452333,606.67995873055,1983.31492321169
0.0762564157296599,564.195571181193,0.0734887379310345,607.219103210019,1985.07149639738
0.0764543550009937,564.720312745973,0.0736726356237323,607.895640012925,1978.90511440552
0.0766909200723633,564.720312745973,0.0738923746957404,608.029233114014,1980.01065033365
0.0768792977840933,565.081072571758,0.0740673192697768,608.524108622158,1982.28122484464
0.0771071481243037,565.29424883245,0.074278880806288,608.882476210991,1982.82436572354
0.0772942727998061,565.605814136538,0.0744525946501015,609.323904231564,1983.41378062971
0.0775179763481928,566.130555701317,0.0746602262423935,610.015850728161,1984.09957924506
0.0777075307808202,566.130555701317,0.0748361284229209,610.12316328444,1983.83335662488
0.0779482204844679,566.278139266411,0.075059438387424,610.418512521484,1984.57776566549
0.0781370297276258,566.655297266096,0.07523457918357,610.932059073894,1986.10045586963
0.0783754393429685,566.753686309493,0.075455685826572,611.173255473246,1984.11903113536
0.0785665528798052,567.114446135278,0.0756328936866126,611.670673256467,1984.05184275098
0.0788098097814636,567.180038830876,0.0758584054766735,611.87938980298,1982.22986551824
0.078996661322948,567.852363960749,0.0760315920385395,612.710804837992,1987.53583776602
0.0792382191069156,567.852363960749,0.0762554395791075,612.847973996651,1982.57830540261
0.0794297027482815,568.065540221441,0.0764328486561866,613.186817222772,1990.53902478184
0.0796558589674861,568.541087264522,0.0766423412525355,613.828715928886,1987.40030858452
0.0798476979233917,568.541087264522,0.0768200107505071,613.937784257457,1987.18470991258
0.0800922879052914,568.85265256861,0.077046489249493,614.413362993824,1996.37893200043
0.080282430596136,569.000236133704,0.0772225167596348,614.680958100293,1992.35576544135
0.0805070945498036,569.164217872698,0.0774304629310345,614.98597537534,1992.66642962356
0.0806863999074736,569.574172220181,0.0775963947261664,615.531061656907,1993.25743640685
0.0809176903384843,569.574172220181,0.0778103936105476,615.662798712693,1994.82906789499
0.0811049860500086,570.361284567351,0.077983653321501,616.620428595651,1996.23870327109
0.0813368569461395,570.476071784646,0.0781981061612576,616.876802426589,1995.66508976506
0.081527864141153,570.476071784646,0.0783747304259635,616.985767460883,1997.51891662796
0.0817639881315184,570.984415175526,0.0785930310598377,617.67037812122,2000.99455569201
0.0819562134396921,570.935220653828,0.0787707114350913,617.726909457971,1998.666880327
0.0821918750086401,571.361573175211,0.078988498351927,618.322852182368,1999.14826847996
0.0823786347170468,571.623943957601,0.0791610588742394,618.713544032402,1999.42281550188
0.0826178966399154,571.673138479299,0.0793820864097363,618.903570745998,1998.86495166207
0.0828043234880294,572.083092826783,0.0795542716277891,619.454046307244,1998.78051917984
0.0830387391782172,571.984703783387,0.0797707376267749,619.481592414785,1993.76665753775
0.0832237719127231,572.509445348166,0.0799415689401623,620.155840845702,1997.90793497426
0.0834632924644876,572.821010652254,0.0801626627535498,620.630538194126,1993.463026217
0.0836518112025373,573.083381434643,0.0803366440415821,621.022844261726,1993.24924245403
0.083888635824485,573.558928477725,0.0805551632606491,621.674004552675,1994.0940330635
0.0841245445167771,573.657317521121,0.0807727898833672,621.915978066301,1992.67929586399
0.0843144342613233,573.968882825209,0.0809479294624746,622.36274446422,1993.41226917184
