Repository: renankin/waam-in718-data

## About

This repository contains CSV data with the results from tensile tests and temperature measurements reported in the following paper:

> **Wire-arc directed energy deposition of Inconel 718: Effects of heat input and build interruptions on mechanical performance** \
R.M. Kindermann, M.J. Roy, R. Morana, J.A. Francis, P.B. Prangnel \
Additive Manufacturing, Volume 76, 2023, 103765, ISSN 2214-8604 \
https://doi.org/10.1016/j.addma.2023.103765

If you have used the data contained within this repository, please cite the main work.

File: CSV_export_tensile/AS-T3#22.csv (part 2 of 2)
eng_strain,eng_stress_MPa,true_strain,true_stress_MPa,hardening_rate_MPa
0.0845449733471593,574.132864564202,0.0811605196247465,622.672912296511,1988.70753580497
0.084731233925087,574.395235346592,0.0813322456389452,623.064452398199,1992.0913894298
0.0849194740357899,574.608411607283,0.0815057667596349,623.403855697515,1990.92170836478
0.0851518657586918,574.805189694076,0.0817199456389452,623.750924044305,1984.82197334379
0.0853826999075269,575.018365954767,0.0819326436105478,624.1149865364,1986.9614301499
0.0855685908314394,575.44471847615,0.0821038965770791,624.684712137549,1986.76248153958
0.0858148315738807,575.329931258855,0.0823307019776876,624.701772409246,1987.26277111206
0.0859963922384579,576.018654562628,0.0824978994421906,625.554180717064,1988.96275192305
0.0862155346042435,575.805478301936,0.082699668306288,625.44885544179,1988.04367095978
0.0863946844673904,576.117043606024,0.082864585015213,625.890493804652,1986.47919856807
0.086649310124927,576.854961431495,0.0830989343052738,626.839045881675,1987.686042731
0.0868147449062266,576.641785170803,0.0832511657454361,626.702794652678,1987.8530783358
0.0870719685070636,577.068137692187,0.0834878143255578,627.31459640375,1989.58476875548
0.0872405993742627,577.002544996589,0.0836429262170386,627.340592862567,1987.32230130662
0.0874891387527978,577.47809203967,0.0838714965770791,628.00115296083,1986.11647512464
0.0876664904030493,577.691268300362,0.0840345668864097,628.335434328741,1983.53548445822
0.0878837856491503,577.904444561054,0.0842343280679513,628.692874892549,1987.52144405145
0.0880892851467172,578.412787951934,0.0844232086206896,629.364756962339,1987.128241065
0.0882957858204922,578.675158734323,0.0846129734533468,629.769736609569,1984.36096867512
0.0885074239940984,578.576769690927,0.0848074220588236,629.785109159098,1991.38728788997
0.0887290130597709,579.003122212311,0.0850109728194726,630.377497804735,1989.07870788057
0.0888995572101696,579.101511255707,0.0851676057302231,630.583379186079,1988.95428470339
0.0891334275323565,579.462271081492,0.0853823594320487,631.111729428669,1987.0991832299
0.0893372799995336,579.577058298788,0.0855695113336714,631.354896237333,1992.64181847618
0.0895388035794606,579.77383638558,0.0857544907200812,631.686092042219,1989.88930395223
0.0897412813535563,580.200188906963,0.0859403115111562,632.26809730105,1992.62606629904
0.0899723592950845,580.150994385265,0.086152337474645,632.348548097497,1991.17181992713
0.0901712770315977,580.610143254447,0.0863348187880324,632.964501329199,1995.90913463918
0.0903834902076381,580.823319515139,0.0865294602434077,633.320158326903,1994.56564431207
0.0905854171543232,581.03649577583,0.0867146320233266,633.66992912757,1990.91243478446
0.0908266683875454,581.397255601616,0.0869358201572008,634.203631337573,1995.14503030371
0.090981873888176,581.200477514824,0.0870780924949291,634.079186063825,1993.97617346397
0.0912427831623235,582.036784383691,0.0873172147819472,635.143440493708,1996.2488655856
0.0914200710590949,581.971191688094,0.0874796657961461,635.175039386565,1991.72921734627
0.0916565843320629,582.184367948785,0.0876963446501015,635.545398566492,1995.37776595647
0.09181947131334,582.446738731175,0.0878455443458418,635.92669034965,1995.52429125685
0.0920812808116587,582.610720470168,0.088085307530426,636.258261825665,1993.98575449156
0.0922538030743247,583.06986933935,0.0882432707150102,636.860282243955,1993.6882259157
0.0924833503152045,583.283045600042,0.0884534078853956,637.22701583919,1997.98357089305
0.0926687207429882,583.545416382432,0.0886230715263692,637.621823614026,1996.62114815663
0.0929074784557733,583.709398121425,0.0888415564401621,637.940366451824,1995.45386396116
0.093074885463257,583.856981686519,0.0889947205375254,638.199403383915,2000.38790663924
0.0932994799099003,584.283334207903,0.0892001697515213,638.796665409522,1998.73745164011
0.0934976191405685,584.381723251299,0.0893813838488844,639.020023044558,2000.34951935549
0.0937305008986149,584.693288555387,0.089594330780933,639.496883363741,2002.171076344
0.0939284382709484,584.808075772682,0.0897752889452334,639.738185018248,2005.70809825483
0.0941442079474579,584.85727029438,0.0899725124492901,639.918194768557,2002.15697570081
0.0943421161111899,585.529595424254,0.0901533755070994,640.769696502307,2008.22207547302
0.094567840983995,585.529595424254,0.0903596195993915,640.901865095757,2010.28745178915
0.0947406447843662,585.529595424254,0.0905174811359026,641.003046835076,2011.12618213781
0.0949702582630105,586.267513249725,0.0907272014959432,641.945490394264,2014.15951147331
0.0951502168914418,586.218318728026,0.0908915382352941,641.997118900734,2011.35537669236
0.095387047737757,586.415096814819,0.0911077690669371,642.351501648835,2014.01551735965
0.09554299679373,586.365902293121,0.0912501278397566,642.389057815865,2015.09843346409
0.0957730778133812,587.054625596894,0.0914601212981745,643.27865393489,2017.78258244729
0.0959392364471796,587.103820118592,0.091611745791075,643.430112335992,2017.31414356786
0.096199426992106,587.316996379283,0.091849130907708,643.816554893695,2020.52034442318
0.0963726381557624,587.726950726767,0.0920071290567952,644.367747483547,2016.93361432765
0.0966029698192759,587.989321509157,0.0922171921906694,644.790836188962,2016.61048279159
0.0967892701545896,588.15330324815,0.0923870663539554,645.08023220855,2022.42122104966
0.0970463721714199,588.41567403054,0.0926214522058823,645.519280524005,2021.2415023972
0.0972091867959433,588.612452117332,0.0927698529918864,645.830989925624,2022.41613950037
0.0974542265852369,588.874822899722,0.0929931581135902,646.263163320933,2025.26138161031
0.0976004239312382,589.038804638715,0.0931263642241379,646.529241683404,2024.99435766406
0.0978334284590661,589.087999160413,0.0933386270791075,646.720497782368,2026.67239826543
0.0980129180469744,589.612740725193,0.0935021080882352,647.402405961343,2025.72701334897
0.0982496347210868,589.825916985884,0.0937176712728195,647.776097878778,2021.8744421769
0.0984285334104618,590.039093246576,0.0938805523833671,648.115775849675,2027.79108011706
0.0986453766386153,590.18667681167,0.0940779451318458,648.40586383285,2026.58741108827
0.0988370125918241,590.44904759406,0.0942523592292089,648.807267545945,2024.08341693563
0.0990651004679293,590.662223854751,0.0944599097616633,649.176236403533,2024.85593181751
0.0992608845835918,590.662223854751,0.094638030856998,649.291878684686,2027.086308171
0.0994873582441396,591.334548984625,0.0948440332150101,650.164861101595,2026.41432407129
0.0996495487726667,591.186965419531,0.0949915370182556,650.098479763869,2019.07298663779
0.0999212471009068,591.547725245317,0.0952385836967545,650.655911671533,2024.71169997595
0.100064883018168,591.908485071103,0.0953691626267749,651.137738387204,2020.02680820896
0.100261823276226,592.072466810096,0.0955481726419879,651.434731844129,2018.6519418501
0.100488528656952,592.121661331794,0.0957541981744422,651.623095864936,2017.50820920845
0.100706599087407,592.74479193997,0.0959523363843814,652.438104063017,2015.32336388444
0.100848779373992,592.908773678963,0.0960814998732252,652.702899784617,2015.10677638788
0.101107230023356,593.171144461353,0.0963162462981745,653.145035807624,2017.11932136479
0.101280517649117,593.220338983051,0.0964736097109533,653.302001995239,2018.37006963549
0.101508661204945,593.531904287139,0.0966807503296145,653.780533273748,2015.14472091092
0.101710330262744,593.646691504434,0.0968638179766734,654.026692556735,2013.62311079572
0.101967198742333,593.909062286824,0.0970969450811359,654.468305675897,2013.09921243541
0.102113699595739,594.26982211261,0.0972298810851927,654.95291220663,2010.27144710581
0.102357538539492,594.319016634307,0.0974511032454361,655.152048284206,2013.08784939699
0.102499138695,594.843758199087,0.0975795471095335,655.81473107259,2014.22838558283
0.10277656816463,594.696174633993,0.0978311523580122,655.817006563508,2010.87229483662
0.102938096972336,594.843758199087,0.0979776162778905,656.075842663973,2017.44452185381
0.103100738415729,595.368499763866,0.098125067393509,656.751431718986,2017.03466726567
0.103320893503902,595.417694285564,0.0983246258874239,656.936782467182,2013.82244326787
0.103601926266153,595.893241328646,0.0985793087981744,657.628928979275,2021.3502258461
0.103692581261867,596.04082489374,0.0986614500760648,657.845836564424,2020.10407111
0.103990755511151,596.30319567613,0.098931574188641,658.313215508204,2018.90297664581
0.104190114323456,596.516371936821,0.0991121380324544,658.667480924732,2019.09849319931
0.104355770159847,596.467177415123,0.0992621515212982,658.711969089348,2023.90734494028
0.104564514610324,596.729548197513,0.0994511528651116,659.126283758424,2023.06865171993
0.104790456026569,597.254289762292,0.0996556844320486,659.840839150307,2023.33720270043
0.104951950209226,597.205095240594,0.09980185005071,659.882934660981,2026.5138610887
0.105165641093263,597.615049588078,0.0999952251774848,660.46361940499,2029.54435189858
0.105380283476463,597.729836805373,0.100189423706897,660.718776450264,2026.91268999272
0.105588482118977,598.139791152857,0.100377756211968,661.296463795649,2029.37667141518
0.105812700564114,598.238180196253,0.100580540263692,661.53937762338,2033.29622197881
0.105974056828915,598.238180196253,0.10072644606998,661.635907101598,2032.37439355101
0.106206896838178,598.926903500026,0.100936953270791,662.537071353663,2031.93828600737
0.106394272993023,598.762921761033,0.10110632510142,662.467867516976,2028.09847279352
0.106595160025988,599.140079760718,0.101287877738337,663.005512440795,2036.46175738222
0.106791395347503,599.33685784751,0.101465194548682,663.340877180234,2032.71958868842
0.107001727023145,599.451645064806,0.101655213818458,663.594006353605,2033.44439052259
0.107169678408124,599.714015847195,0.101806919675456,663.985174062384,2032.42472281245
0.107416236331472,600.238757411975,0.102029586967546,664.714145633449,2034.91701447213
0.107601618105632,600.550322716062,0.102196973225152,665.17050919417,2028.76499137996
0.107836353644196,600.550322716062,0.102408882150101,665.311479697608,2030.57520757556
0.108036260833286,600.550322716062,0.102589314173428,665.431534024529,2033.29991981778
0.108228444221084,601.009471585244,0.102762744168357,666.055791657051,2032.43942680024
0.108383770174434,600.911082541848,0.1029028913286,666.040091207334,2029.15113454376
0.108633296680928,601.435824106627,0.103127992444219,666.771780421341,2026.97547783233
0.108787646551123,601.599805845621,0.10326720811359,667.046432889179,2025.89962585456
0.109011083727479,601.599805845621,0.103468702662272,667.180852651093,2027.12917673501
0.109192435475451,602.272130975495,0.103632214934077,668.035691775699,2028.21044875195
0.109429721136292,602.272130975495,0.103846118559838,668.178602316303,2026.06585811923
0.109626467726877,602.485307236186,0.104023443128803,668.533643325831,2028.30763973221
0.109820310319445,602.960854279267,0.104198119624746,669.178202406694,2027.27230569493
0.110018305261463,603.010048800966,0.104376506414807,669.35219242568,2023.00066616302
0.110208141518187,603.15763236606,0.104547512626775,669.630514071633,2027.61061272982
0.11037480966843,603.206826887758,0.10469762469574,669.785665596192,2027.57167236346
0.11061924360634,603.633179409141,0.104917736891481,670.40662513107,2027.55963984555
0.110818343075522,603.944744713229,0.105096989705882,670.872900631518,2026.68845148054
0.111028643370895,604.043133756625,0.10528629193712,671.109223435127,2034.76122981559
0.111179438021868,604.305504539015,0.105422007986815,671.491850927184,2026.76904440536
0.111414735483453,604.567875321404,0.105633740263692,671.925645232132,2030.57183346378
0.111609292443477,604.518680799706,0.105808778372211,671.988583032625,2035.96027831896
0.111831800068489,604.830246103794,0.106008925456389,672.469501261448,2039.70128460183
0.112004689850951,605.256598625177,0.106164413311359,673.048176234431,2038.05915725782
0.112223972375161,605.469774885869,0.106361589553752,673.417998176655,2039.98519002301
0.11240788597327,605.404182190271,0.106526932505071,673.456386469656,2041.74256662598
0.112646562468657,605.617358450963,0.106741467925963,673.838072051812,2042.91748718402
0.112797846305987,606.092905494044,0.106877426242393,674.458879895111,2043.03724178648
0.11302149278352,606.043710972346,0.107078382783976,674.539675878505,2043.48270468276
0.113194445969776,606.568452537125,0.107233761409736,675.22863246481,2043.46038755092
0.113410401318995,606.568452537125,0.107427738666329,675.359624166803,2047.35030145477
0.113588197399416,607.093194101905,0.107587411942191,676.051815673394,2046.14985836025
0.113807510823789,606.880017841213,0.107784335573022,675.947522040418,2049.15127958814
0.11399037312247,607.240777666999,0.10794849974645,676.460380488439,2049.17428323486
0.114192765256075,607.71632471008,0.108130165365112,677.113132319983,2047.87068343121
0.114367708015686,607.71632471008,0.108287166049696,677.219447890888,2045.55955131471
0.114619323349966,607.863908275174,0.108512932581136,677.536858130541,2045.58893993694
0.114790992353013,608.175473579262,0.108666936536511,677.988539716189,2046.64245453764
0.11500518180117,608.24106627486,0.108859052256592,678.191940680737,2044.6762218631
0.115196731151379,608.765807839639,0.109030829842799,678.893638939494,2044.43919270483
0.115418769100401,609.028178622029,0.109229912068966,679.321461346043,2045.85506514129
0.115579101623155,609.175762187123,0.109373643737322,679.583749511311,2045.87601533677
0.115820755154565,609.487327491211,0.10959023739858,680.078610018381,2042.9084753826
0.116013239094065,609.487327491211,0.109762726876268,680.195926540251,2047.30841431188
0.116227021744983,609.700503751902,0.109954267773834,680.564177459402,2051.00511502416
0.11637467163679,609.913680012594,0.110086534888438,680.892184250846,2048.03476664056
0.11659801609505,610.225245316681,0.110286577155172,681.376298291722,2045.40223222571
0.116776472031437,610.323634360078,0.110446385496957,681.595075178052,2048.24466234657
0.117011142520455,610.372828881776,0.110656495436105,681.793250952674,2047.02734850868
0.117179771648195,611.159941228945,0.110807448630832,682.775523582677,2049.65618923778
0.117401196808218,610.799181403159,0.111005629107505,682.50773630937,2044.7173727701
0.117569026156368,611.225533924542,0.111155813970588,683.086724709957,2052.67959807219
0.117791485504375,611.53709922863,0.111354850633874,683.570962587806,2048.4246237883
0.117970057660478,611.733877315422,0.111514592317444,683.90015809519,2049.81376632342
0.118182912207723,611.897859054416,0.111704967976673,684.213730011137,2053.54113668918
0.118363517669672,611.947053576114,0.111866471855984,684.379259464974,2053.81120460301
0.118581619734801,612.422600619195,0.112061471779919,685.044664562819,2056.23327300104
0.11875520584357,612.570184184289,0.112216643864097,685.316082500728,2052.52722774873
0.11897444567498,612.570184184289,0.112412592317444,685.450382284636,2055.5837235596
0.11915537440951,613.094925749069,0.11257427081643,686.148481175269,2052.98061944212
0.119368339688409,613.045731227371,0.112764543788032,686.223982317049,2055.49840616948
0.119549787596363,613.521278270452,0.11292662913286,686.867616773533,2059.03977763812
0.119765289280132,613.783649052841,0.11311910020284,687.29362533707,2059.73098232032
0.119937082032817,613.996825313533,0.113272506972617,687.637812919051,2061.40143543426
0.120157937339393,614.144408878627,0.113469690846856,687.938734278004,2065.31926438951
0.120339806136028,614.144408878627,0.113632037626775,688.050427982607,2064.39754187407
0.120559090450258,614.357585139319,0.113827748656187,688.423976814932,2066.13949836726
0.120720370709412,614.619955921708,0.11397166668357,688.817104845979,2066.10922315351
0.120922470497952,614.8331321824,0.114151980679513,689.18027346989,2059.4626142973
0.121109380006728,614.980715747494,0.114318712931034,689.460648947767,2066.400460572
0.121343571011931,615.243086529884,0.11452758331643,689.898879689823,2060.68310383374
0.121527141733512,615.407068268878,0.114691275963489,690.195730278194,2063.99577495408
0.121754362117978,615.767828094663,0.11489385453854,690.740247217102,2061.47401194254
0.121936804075967,615.931809833657,0.115056481161258,691.036566253499,2063.43012475342
0.122136528052908,616.440153224537,0.115234482454361,691.730013291785,2061.52804233337
0.122305102748297,616.653329485229,0.115384697718053,692.073178307999,2054.83286728313
0.122522381330095,616.604134963531,0.115578279259635,692.151941917246,2059.99072039443
0.122704607202654,616.817311224222,0.115740602155172,692.503637113787,2056.63008459691
0.122923118366509,617.030487484914,0.115935212474645,692.877799133767,2052.82962073081
0.123097581981929,617.342052789001,0.116090565998986,693.335366743088,2052.39940675165
0.123316609586265,617.538830875794,0.116285567976673,693.691625787263,2050.63943362197
0.123545822766572,617.604423571391,0.116489597540568,693.906870225793,2050.1893162411
0.123707051564797,618.014377918875,0.116633087221095,694.467114435871,2049.43340400499
0.123919697485003,618.014377918875,0.116822305400609,694.598532671964,2053.11720080313
0.124091623327146,618.440730440258,0.116975263564909,695.184044612216,2052.2067368151
0.124300122696089,618.703101222648,0.117160728904665,695.607972617074,2047.66527128483
0.124484944205198,618.752295744346,0.117325103448276,695.777640756919,2048.83851576541
0.12468343887468,619.16225009183,0.117501608392495,696.361528654664,2046.25931367745
0.124887068524879,618.89987930944,0.117682647084178,696.192470946798,2045.53847488835
0.125096741143942,619.539408091515,0.117869024087221,697.04176905401,2047.75320807418
0.125270972611525,619.424620874219,0.118023871196755,697.020545590658,2044.03253370968
0.125469238769705,619.736186178307,0.118200049822515,697.49401369614,2049.79588962503
0.125628621891705,620.113344177992,0.118341654614605,698.01732902373,2046.76589506009
0.125902521710092,620.211733221388,0.118584955552738,698.297954428148,2048.58889895603
0.126081590790164,620.474104003778,0.118743987829615,698.704466080676,2050.15800650002
0.126280890289973,620.949651046859,0.118920957124746,699.363725806305,2053.96456951533
0.126451516977252,620.998845568557,0.1190724413286,699.525091631824,2058.07380615863
0.126674731891741,621.212021829249,0.11927057928499,699.903888142396,2057.63899759027
0.126852359164907,621.212021829249,0.119428223073022,700.014232339891,2060.35321007744
0.127060705281783,621.359605394343,0.119613098098377,700.309995089359,2060.3865239979
0.127233327361156,621.621976176733,0.119766247667343,700.713008566516,2064.03190092329
0.12745689384475,621.671170698431,0.119964560040568,700.907447108483,2065.66215039513
0.127620488301643,622.19591226321,0.120109649923935,701.600858405528,2067.12588405781
0.127838638435061,622.261504958808,0.120303091810345,701.810568503294,2066.02885827992
0.128034916621736,622.622264784594,0.120477107048682,702.339654543125,2070.81658362117
0.128245981888015,622.671459306292,0.120664198351927,702.52657199867,2072.18410375743
0.128435337877156,622.671459306292,0.120832016455375,702.644478568757,2071.09921686679
0.128639945728406,623.360182610065,0.121013319979716,703.549202670272,2073.36042855008
0.128793063476993,623.196200871071,0.121148976495943,703.45954872848,2068.48055516358
0.129037643645729,623.556960696857,0.121365627079108,704.019281584071,2070.97806562838
0.129195835649052,623.622553392454,0.121505729513185,704.191990307588,2070.37816844246
0.129377211491081,624.032507739938,0.121666340517241,704.768093471117,2072.46371435974
0.129564972456778,624.294878522328,0.121832578473631,705.181627262981,2074.20806675683
0.129794208791473,624.557249304717,0.122035500025355,705.621163323201,2071.15731598318
0.129958932447895,624.967203652201,0.122181289097363,706.187274253788,2068.47724028329
0.130212322830789,625.032796347799,0.122405511384381,706.419768605669,2068.73000080902
0.130383262116005,624.918009130503,0.122556745233266,706.396857715977,2074.26625792488
0.130585379784861,625.344361651887,0.122735533798174,707.00519261452,2069.02471598175
0.130760411044885,625.344361651887,0.122890336536511,707.114647426088,2072.75313456539
0.130961079358954,625.491945216981,0.123067783950304,707.407045492928,2068.68562708935
0.131146842697521,625.869103216666,0.123232023098377,707.94986004546,2070.52600178907
0.131381586589663,625.803510521068,0.123439528904665,708.022568626707,2066.11964055665
0.131525707850196,626.443039303143,0.123566905983773,708.836403475317,2066.80974422722
0.131748180987372,626.328252085848,0.123763500076065,708.845859999158,2068.48894449442
0.13191509636571,626.754604607231,0.123910973757606,709.432998671646,2065.84590289913
0.132151250597367,626.967780867923,0.124119584457404,709.822357193875,2067.00362458133
0.132313198216102,627.066169911319,0.124262618382353,710.035300345407,2061.88276613587
0.132540009797898,627.492522432702,0.124462906490872,710.66038750404,2060.91776178468
0.132727218597519,627.492522432702,0.124628192773834,710.777859625936,2062.95940638871
0.132925292894436,627.853282258488,0.124803042444219,711.31086369743,2060.25455658172
0.133094689350039,627.853282258488,0.124952552560852,711.417219818084,2057.33894900505
0.133307625460944,628.115653040877,0.125140459279919,711.848259262607,2059.69083963269
0.133474789053923,628.476412866663,0.125287949036511,712.362169499407,2056.70232965383
0.133690146958573,628.525607388361,0.125477928955375,712.553288207337,2056.09306346605
0.133871434970783,628.738783649053,0.125637825836714,712.908946837936,2058.38152149122
0.134068080420954,629.214330692134,0.125811239148073,713.571888181384,2061.92120205586
0.134240639418402,629.263525213832,0.125963386866126,713.736263201215,2060.3172165377
0.134471432781619,629.476701474524,0.126166844472617,714.123335424451,2055.74924668695
0.134643344575943,629.427506952826,0.126318367697769,714.175731657052,2062.03405871395
0.134864651383509,629.624285039618,0.126513393940162,714.538344744077,2062.56997002217
0.13503772053268,629.788266778612,0.126665884330629,714.833438742623,2063.09628509833
0.135259820706844,630.099832082699,0.126861541658215,715.327022397618,2059.11827157618
0.135430931532879,630.575379125781,0.12701225423428,715.974790122483,2065.37207977489
0.135637857252843,630.722962690875,0.127194481845842,716.27287387043,2061.92238652684
0.135815944701852,630.722962690875,0.127351286663286,716.385197713887,2062.75056911904
0.136032472217865,630.936138951566,0.127541904589249,716.763941744742,2064.47168226143
0.136205636608938,631.034527994962,0.127694322058824,716.984987602737,2063.02457234575
0.136444098386304,631.674056777037,0.127904175583164,717.862253927999,2061.17402759142
0.136574029612007,631.296898777352,0.128018500431034,717.515660124938,2060.27366798166
0.136777202913395,631.821640342132,0.128197243864097,718.240437048282,2064.10435473197
0.136941107477585,631.821640342132,0.128341417013185,718.343995498887,2061.26236669659
0.137147070213321,632.133205646219,0.128522555755578,718.828422785153,2058.48908692043
0.13733264653547,632.346381906911,0.12868573709432,719.188184061316,2056.84763786483
0.137587331785892,632.608752689301,0.128909644092292,719.647703036222,2058.86462620662
0.137763614686654,633.084299732382,0.129064594168357,720.300281264884,2054.89786949341
0.137989412893292,633.035105210684,0.129263032403651,720.38724771955,2053.5114774921
0.138134061059267,633.231883297476,0.129390132860041,720.702774929564,2061.10404556843
0.138339719166098,633.494254079866,0.129570814148073,721.131671282611,2062.58608619714
0.138529086240294,633.445059558168,0.129737154056795,721.195624842189,2059.66588333783
0.13868030062259,633.920606601249,0.129869960801217,721.832906895565,2060.14790741976
0.138892904457957,633.920606601249,0.130056654107505,721.967680847846,2060.16828778072
0.139135156973079,634.182977383639,0.130269340263692,722.420125491566,2057.82691841652
0.139317726935493,634.592931731122,0.130429598098377,723.002976509233,2063.15500195223
0.139544737488992,634.592931731122,0.130628829563895,723.147035801911,2063.66723468001
0.139660747545561,634.806107991814,0.130730628245436,723.463603580439,2068.21960141011
0.139911121899078,635.019284252506,0.13095029612069,723.865544739823,2068.70645714544
0.140102520603704,635.232460513197,0.131118188717039,724.230129400389,2070.6507144173
0.140348916904641,635.494831295587,0.131334283037525,724.68584256642,2074.60740856641
0.140556717065313,635.232460513197,0.131516491506085,724.518649736254,2073.76094733956
0.140766307862273,635.904785643071,0.131700236460446,725.418754469996,2080.56690492166
0.140945355581141,636.216350947159,0.131857178042596,725.888090757942,2077.42399476928
0.1411253278681,636.16715642546,0.132014905223124,725.946454954921,2081.09746640723
0.141232016528988,636.331138164454,0.132108395106491,726.201467987606,2080.79783491342
0.141439730744347,636.69189799024,0.13229038729716,726.745428609087,2079.24101977716
0.141747603097781,636.905074250931,0.132560073757606,727.184841926815,2090.42106891066
0.141888942945143,637.052657816026,0.132683858646045,727.443386033935,2087.33484153286
0.142037678483307,637.265834076717,0.132814104107505,727.781593725703,2087.06818752246
0.142229632258703,637.479010337409,0.132982170055781,728.147415550341,2093.76503195109
0.142438887011547,637.429815815711,0.133165351774848,728.224609328476,2090.21229564384
0.142579657044571,637.6921865981,0.133288563057809,728.61411986326,2090.08491667149
0.142788895485779,638.102140945584,0.133471674391481,729.216040858315,2089.78833201418
0.142963018809739,638.151335467282,0.133624029792089,729.383376843151,2086.430257543
0.143184791463846,638.364511727974,0.133818044066937,729.768601217664,2088.77776041465
0.143360921720189,638.364511727974,0.133972102003043,729.881036522755,2087.06000064048
0.143575907379024,638.840058771055,0.134160113894523,730.562099879179,2086.77098677747
0.143730651757759,638.938447814451,0.13429542096856,730.773487351913,2082.20197156674
0.143939658281829,638.98764233615,0.134478145309331,730.963305220326,2083.63924449924
0.144123976281633,639.72556016162,0.13463925796146,731.925351621108,2084.37885613929
0.144335628128847,639.823949205017,0.134824231161258,732.173340805402,2078.44042440886
0.14449342870295,639.72556016162,0.134962118762677,732.161699778288,2079.15851280044
0.144737567845319,639.98793094401,0.13517541234787,732.618227519204,2075.62779286586
0.144929514891805,640.201107204702,0.135343076064909,732.985143105076,2074.34842078431
0.14511772861372,640.348690769796,0.135507451470588,733.274638295078,2071.15705559953
0.145299850929072,640.725848769481,0.135666481262677,733.82321908209,2072.57822199621
0.145471398853587,640.660256073883,0.1358162543357,733.857999714848,2069.20510026517
0.145691673327137,641.086608595267,0.136008536130832,734.487589349131,2067.47391402412
0.145900286953895,641.135803116965,0.136190604868154,734.677700768146,2069.73253699955
0.14606620275066,641.562155638348,0.136335385167343,735.272703540969,2068.72636899193
0.146230576325563,641.447368421053,0.136478799036511,735.246586787779,2063.44482065565
0.146442807396859,641.709739203442,0.13666393755071,735.683514946301,2062.21961572478
0.146622876803878,642.086897203127,0.136820993154158,736.231525229126,2060.25087937276
0.146762988753469,641.922915464134,0.136943181009128,736.133441086991,2060.65799750546
0.147014986318101,642.332869811618,0.137162903727181,736.76542787864,2061.36028890835
0.147218192873353,642.398462507215,0.137340049239351,736.971203262148,2055.4339976333
0.147402891281703,642.595240594007,0.137501033037525,737.315636981426,2057.9805182149
0.147576664642851,643.234769376082,0.13765247086714,738.161211222918,2056.81516108702
0.147826196001173,643.185574854384,0.137869889224138,738.265251707935,2052.8652861926
0.147968042585201,643.28396389778,0.137993460040568,738.469432862184,2054.86131681735
0.1481913213481,643.759510940862,0.138187940238337,739.159083497595,2056.33754474751
0.148367378658782,643.857899984258,0.138341262956389,739.38540883367,2056.84269719506
0.148572707513807,643.857899984258,0.138520047641988,739.517611439073,2053.37080073079
0.148765466767948,644.071076244949,0.138687858595335,739.886610534264,2055.66935559238
0.148955565489589,644.218659810044,0.138853325786004,740.178614580994,2053.50442914917
0.149127454320396,644.431836070735,0.139002919016227,740.534315266983,2054.00959753108
0.149368368530835,644.694206853125,0.139212546729209,740.991128732056,2056.61709218609
0.149516391995031,644.858188592118,0.139341325228195,741.275058298863,2056.26798035606
0.149726490064019,644.858188592118,0.139524079361055,741.410541759057,2054.47066024111
0.149908545359115,645.268142939602,0.139682413438134,741.999351614255,2056.48592563062
0.150112645967516,645.3173374613,0.139859890593306,742.187630476328,2057.07896805776
0.150287838495431,645.57970824369,0.140012205400609,742.602487172145,2055.31000160402
0.150488842110276,646.006060765073,0.140186932150102,743.222764845829,2056.18743231727
0.150661423245441,645.84207902608,0.140336927687627,743.145565843944,2054.93217386392
0.15087199012252,646.153644330167,0.140519907327586,743.640130575179,2057.17879728926
0.151031306314366,646.317626069161,0.140658328600406,743.931821428386,2054.40166461528
0.151261093045234,646.678385894947,0.140857944193712,744.495665394144,2053.79864196605
0.15138785384044,646.678385894947,0.140968044168357,744.577638860583,2055.67499036808
0.151657838151384,646.989951199035,0.141202502662272,745.11104850355,2061.53677936461
0.151782836251737,647.36710919872,0.141311034305274,745.626325128989,2057.3074435482
0.152028436084269,647.416303720418,0.14152424606998,745.841991870491,2057.48206876819
0.152196572560994,647.416303720418,0.14167018362069,745.950846166772,2065.16787079225
0.152407748204931,647.777063546204,0.141853447743408,746.503307140083,2062.95021327014
0.15257350324028,647.777063546204,0.14199727106998,746.610679450149,2063.97452098848
0.15277622820743,648.088628850291,0.142173144574037,747.101165110164,2071.01532822298
0.152945656264118,648.252610589285,0.142320107707911,747.40003154079,2070.11777604959
0.153149200475134,648.301805110983,0.142496634888438,747.588708230316,2069.56146395681
0.153325792656558,648.662564936769,0.142649762221095,748.119266872334,2075.47163033426
0.153551344380164,648.728157632366,0.142845309457404,748.341238374083,2070.64747735435
0.153719193075649,649.039722936454,0.142990804918864,748.809585420288,2079.82013692492
0.153935951228034,649.252899197145,0.143178665010142,749.196261822617,2078.41595747331
0.154138627973119,649.351288240542,0.143354289097363,749.441404882516,2075.97668136557
0.154292184890065,649.564464501233,0.14348732918357,749.787184956074,2080.53397985117
0.154507465909802,649.564464501233,0.14367381658215,749.927023856376,2080.30466527529
0.154703688990143,649.925224327019,0.143843764731237,750.471054098155,2080.33854780597
0.154873105934345,650.089206066012,0.143990472946247,750.770540543848,2072.38788960226
0.155091175932957,650.187595109409,0.144179281059838,751.025953811948,2080.82481379069
0.155259200381457,650.712336674188,0.144324734710953,751.741413744572,2073.6019620746
0.155472865555013,650.761531195886,0.144509667596349,751.937291243878,2071.43777754839
0.155623173844349,650.974707456578,0.144639742925963,752.281457523367,2072.30507438509
0.155844053936268,651.122291021672,0.144830859710953,752.595828462759,2071.0244215306
0.156008102912287,651.384661804062,0.144972779665315,753.005947158275,2069.2665405783
0.15622160886239,651.597838064753,0.145157455045639,753.391500658484,2070.57004605726
0.156391401478076,651.597838064753,0.145304295537525,753.502137159784,2069.59647637057
0.156601115770455,651.860208847143,0.145485631440162,753.942244878967,2068.21463784083
0.156763396208441,652.073385107834,0.145625929639959,754.294623534473,2066.61351300812
0.156996150884982,652.122579629532,0.145827121399594,754.503314536554,2061.63882609537
0.157167163358292,652.548932150916,0.145974917773834,755.108196769558,2065.06209119102
0.157359427073549,652.548932150916,0.146141054310345,755.23365825164,2059.35084126094
0.157523306860411,653.008081020098,0.146282642292089,755.872073348955,2061.2716632055
0.157775306361486,653.008081020098,0.146500324366126,756.03663105957,2053.69156524786
0.157943429449647,653.008081020098,0.146645526014199,756.146416794745,2061.11048314035
0.158093024792599,653.434433541481,0.14677470821501,756.737859643692,2059.47605093565
0.158235873218417,653.319646324185,0.146898048580122,756.69825105104,2054.12227493748
0.15849539831222,653.532822584877,0.147122092773834,757.114767610577,2057.25518572157
0.158666107136862,654.106758671354,0.147269435826572,757.891331721649,2054.81872591685
0.158882965797067,654.106758671354,0.147456580654158,758.033180436966,2050.93577595471
0.159033952812694,654.106758671354,0.147586858848884,758.131942064359,2049.71027216266
0.159248590977886,654.48391667104,0.1477720288286,758.709558218591,2051.52906977735
0.159426468040626,654.418323975442,0.147925458747464,758.749925987913,2049.37524240407
0.159620540993566,655.057852757517,0.148092831769777,759.618541596755,2050.07994124382
0.159809058279502,655.107047279215,0.148255386637931,759.799087577172,2054.52910938721
0.159999972298097,655.205436322611,0.148419981237322,760.038287983792,2054.92317802513
0.160198978214747,655.418612583303,0.148591523351927,760.416004622075,2050.16809033852
0.160367901626975,655.631788843994,0.148737111409736,760.774083060845,2052.17809515444
0.16057834086299,655.828566930787,0.148918450583164,761.140430099084,2053.67731390379
0.160757374674271,655.582594322296,0.149072701267748,760.972331067696,2052.37651314009
0.160984723762902,656.353308495566,0.149268544802231,762.016164554591,2051.94760796861
0.161152329097323,656.090937713176,0.149412899188641,761.821520425301,2048.50327436775
0.161366363886679,656.418901191163,0.149597211840771,762.342832462871,2056.31979756168
0.161531428037585,656.566484756257,0.149739331009128,762.622606640553,2054.77235688088
0.16173669166184,656.681271973553,0.149916033493915,762.890728378844,2052.84968797004
0.161924993686679,656.992837277641,0.150078107023327,763.376398306016,2057.41926632506
0.162114732762005,657.25520806003,0.150241390872211,763.805960471118,2057.9799206397
0.162276286306321,657.51757884242,0.150380398073022,764.217089718091,2052.20908149393
0.162470572485912,657.665162407514,0.150547544168357,764.516397847904,2052.24236257759
0.162670197788186,657.714356929212,0.150719254462475,764.704881459017,2057.0226178268
0.16289430502088,657.829144146508,0.150911988083164,764.985765404733,2051.42130514857
0.163054579116693,658.189903972294,0.151049802028398,765.510781743352,2053.86667295076
0.163271240179499,658.189903972294,0.15123607091785,765.653385867475,2048.75588971923
0.163437846413319,658.55066379808,0.151379282834686,766.182766043299,2051.87281420036
0.163633910262241,658.239098493992,0.151547789756592,765.949336068056,2053.2107768705
0.163807413606583,659.075405362859,0.151696883392495,767.036842887059,2050.27139406027
0.163993092112669,659.026210841161,0.151856414680527,767.101956940298,2051.07992656851
0.16415540523619,659.026210841161,0.15199585005071,767.208925543062,2051.02265601264
0.164365430612186,659.501757884242,0.152176243864097,767.901048308379,2053.13137693426
0.164533680788548,659.452563362544,0.152320732885396,767.954720918026,2043.50680800854
0.164762289021049,659.714934144934,0.152517022439148,768.411076796024,2046.97590589274
0.164943381726692,659.714934144934,0.152672486460446,768.530546358401,2044.66900960994
0.165141658640781,660.124888492418,0.152842675025355,769.139007488116,2047.83100822452
0.165320301342388,660.124888492418,0.152995986004057,769.256933981594,2043.32216489614
0.165533302858401,660.485648318203,0.153178752966531,769.818019174888,2046.0114556962
0.165691124860457,660.912000839587,0.153314151343813,770.419253692473,2045.1595563298
0.165907956598528,660.961195361285,0.153500145360041,770.619916674596,2044.07488699544
0.166064752081147,660.81361179619,0.153634619903651,770.551460410972,2050.21142235182
0.166263528927511,661.174371621976,0.153805073478702,771.103555884276,2047.23391330229
0.166423753019129,661.272760665372,0.153942446450304,771.324255264624,2049.96244393449
0.166628841178153,661.535131447762,0.154118257454361,771.765963799539,2043.27828311822
0.166850805914919,661.535131447762,0.154308501014199,771.912801270853,2052.5754812163
0.167050019055079,661.699113186756,0.154479213615619,772.235962653332,2048.09073860506
0.167206912399916,662.158262055937,0.154613640415822,772.875700574405,2057.47322773187
0.167419872745314,662.109067534239,0.154796076724138,772.959283364341,2053.44673375564
0.167564613276796,662.322243794931,0.154920052307302,773.304014441048,2053.54575106044
0.167791911945694,662.633809099019,0.155114710953347,773.818402847601,2056.11764667212
0.167967287130282,662.797790838012,0.155264876419878,774.126137681017,2056.20384558582
0.168145315376762,662.846985359711,0.155417290517241,774.301600759555,2054.30417704753
0.168317702271886,662.846985359711,0.155564852789047,774.415866893303,2055.10024539748
0.168551231200648,663.322532402792,0.155764717596349,775.126361922414,2053.95470467624
0.168715127944414,663.256939707194,0.155904964122718,775.158419149914,2049.77747518502
0.168925405377785,663.519310489584,0.156084869827586,775.604578990025,2052.12301145169
0.169097664829178,663.732486750275,0.156232224619675,775.96810033101,2049.1979957623
0.169285968951622,664.044052054363,0.156393279563895,776.457392832947,2046.55776598185
0.169453351884102,664.257228315055,0.156536419016227,776.817842166284,2045.5234648731
0.169653812804199,664.306422836753,0.156707818534483,777.008540341326,2046.98619299344
0.169838582282932,664.617988140841,0.156865775431034,777.495765006416,2043.49129033875
0.170056243701153,664.831164401532,0.157051819193712,777.88985491512,2044.27333333501
0.170231899830686,664.88035892323,0.157201934153144,778.06420558284,2042.00487017894
0.170414197823155,664.88035892323,0.157357701394523,778.185411937504,2042.56023986917
0.170602327050954,665.044340662224,0.157518425786004,778.502452771267,2037.81766120589
0.170798716960767,665.257516922915,0.157686179969574,778.882647261855,2033.663246024
0.170972905314091,665.667471270399,0.15783494627282,779.478572806584,2033.69188375983
0.171174195367997,665.519887705305,0.158006831338742,779.43971898466,2031.89727135133
0.171333410097912,665.979036574487,0.15814276663286,780.083495964516,2027.29779295852
0.171555788063021,666.143018313481,0.158332598884381,780.423708782929,2026.22012159691
0.17172353118402,666.241407356877,0.158475768433063,780.650734449211,2031.31993402286
0.171932036485786,666.716954399958,0.158653700126775,781.346958129544,2024.91139309963
0.172090493300048,666.454583617568,0.158788900887424,781.145081674393,2024.07514057418
0.172297703631448,666.716954399958,0.158965672236308,781.590754615224,2027.16138749569
0.1724712503022,666.552972660965,0.159113701039554,781.514197248449,2023.09143166283
0.17267897697778,667.192501443039,0.159290855299189,782.402620039469,2021.74221340534
0.172837305689963,667.126908747442,0.159425860725152,782.431326208623,2018.27712583472
0.173048337850343,667.553261268825,0.159605777560852,783.072243557971,2016.64270659007
0.17322790088696,667.864826572913,0.159758839705882,783.557648556372,2020.07264744154
0.173430426454774,667.766437529517,0.159931447337728,783.577455562446,2019.63506052596
0.173639463229165,667.979613790208,0.160109573073022,783.967235376765,2018.79622383932
0.173806967131877,668.291179094296,0.160252284660243,784.444842093662,2016.69370505298
0.1739847842594,668.127197355303,0.160403760725152,784.371163645002,2018.78511499674
0.174201722606399,668.43876265939,0.160588531693712,784.881946571546,2019.62448284362
0.174370935658338,668.43876265939,0.160732630324544,784.99505513461,2017.54131126384
0.174575673096077,668.602744398384,0.160906953093306,785.324518535616,2015.21666240253
0.174725300753957,668.865115180773,0.161034333671399,785.732773594564,2016.67282787492
0.174937529997424,669.078291441465,0.161214980223124,786.125195121132,2008.39191306081
0.175106683128826,669.324264049955,0.161358937626775,786.527415865385,2008.46690921413
0.175310144362658,669.389856745553,0.161532065415822,786.740689166515,2005.91064342129
0.175454711632834,669.537440310647,0.161655061359026,787.010938827738,2005.42857468617
0.175687291081892,669.799811093037,0.161852905172414,787.475125471135,2007.82767206657
0.175878803900195,670.111376397124,0.162015786257606,787.969763757764,2007.6771502176
0.176056855984394,670.275358136118,0.162167195233266,788.281930333377,2008.32009382559
0.176232803851015,670.422941701212,0.162316792342799,788.573456483262,1999.50410980518
0.176448081309664,670.422941701212,0.162499798427992,788.717783430372,2003.12806253997
0.17659501196649,670.636117961904,0.162624684077079,789.067111238547,2000.93134085964
0.176809512794558,670.750905179199,0.162806973884381,789.346045930442,1997.40070951163
0.17696307974565,670.947683265991,0.162937459685598,789.68065164495,2000.31715158811
0.177184832241173,671.013275961589,0.163125852687627,789.906650694443,1997.39843337549
0.177373649144951,671.210054048381,0.163286236815416,790.265030677723,1996.62665913361
0.177550331734753,671.685601091462,0.163436290567951,790.943602386709,1995.58366201631
0.177731599463126,671.374035787375,0.163590215010142,790.698417005879,1991.71118911914
0.177927511579651,671.783990134859,0.163756548174442,791.312843818603,1982.29003520741
0.178134573533931,672.046360917248,0.163932317697769,791.761052814273,1970.96392617361
0.178279648648855,671.99716639555,0.16405544979716,791.800585113575,1956.0060388407
0.178525078129448,672.210342656242,0.164263722870183,792.21674659837,1934.57899871719
0.178684822729885,672.25953717794,0.164399259888438,792.382113407055,1899.87444990266
0.178899470796546,672.423518916933,0.164581351419878,792.719730602324,1849.77889036123
0.179059239238978,672.735084221021,0.164716865618661,793.194516611007,1773.88798755814
0.179247696006465,672.997455003411,0.164876689401623,793.630698230987,1603.41618553606
0.179409205396358,673.095844046807,0.165013639705882,793.855434582835,1342.77325931363
0.179611767779931,673.095844046807,0.165185373985801,793.991778481379,1106.8966780218
0.179783160412848,673.358214829197,0.165330659229209,794.416682781143,782.312748288098
0.17997614552521,673.669780133284,0.165494222616633,794.914270518489,417.001364863033
0.180150141107944,673.78456735058,0.165641668610548,795.166952235142,NaN
0.180356417001438,674.04693813297,0.165816441176471,795.615628785422,NaN
0.180527594859831,674.096132654668,0.165961452839757,795.789086187128,NaN
0.180722638978126,674.04693813297,0.166126656947262,795.862479587485,NaN
0.180865800397217,674.243716219762,0.166247898580122,796.191345616643,NaN
0.181054645638075,674.309308915359,0.166407806795132,796.396141891485,NaN
0.181221202855839,674.719263262843,0.166548820993915,796.992699741341,NaN
0.18143702126052,674.817652306239,0.166731512170385,797.2545570347,NaN
0.181596106294385,675.080023088629,0.166866156947262,797.671926718647,NaN
0.181818610343756,675.145615784226,0.167054447261663,797.899653425794,NaN
0.182010079867896,675.145615784226,0.167216446754564,798.028923235573,NaN
0.182165492041982,675.407986566616,0.167347919371197,798.444014768608,NaN
0.182341366028187,675.604764653408,0.167496681034483,798.795460335462,NaN
0.182566210634717,675.653959175106,0.167686831896552,799.005542202049,NaN
0.182713957284486,675.768746392402,0.167811761409736,799.241128254934,NaN
0.18291477331166,675.8179409141,0.167981539553752,799.435026376355,NaN
0.183087109613059,676.080311696489,0.16812721678499,799.861901831295,NaN
0.183302705184515,676.031117174791,0.168309431541582,799.94944974184,NaN
0.183489370606571,676.178700739886,0.168467168610548,800.250304956216,NaN
0.183642441028909,675.8179409141,0.168596498478702,799.926797274696,NaN
0.183790952154354,675.604764653408,0.168721960192698,799.774807629076,NaN
0.183987774360892,675.457181088314,0.168888210699797,799.733044512835,NaN
0.184140202784752,674.981634045233,0.169016943965517,799.272889014305,NaN
0.184297616524326,674.04693813297,0.169149870182556,798.272182256396,NaN
0.184396310402909,672.472713438631,0.169233202079107,796.474200643348,NaN
0.184578950346402,NaN,0.169387395283976,793.935805389065,NaN
0.184707653250549,NaN,0.169496038032454,786.018124090184,NaN
0.184856318456287,653.893582410663,0.16962151698783,774.769942717291,NaN
0.184958786821859,NaN,0.169707994929006,769.201909651475,NaN
0.185098039979281,NaN,0.169825505324544,760.994223703047,NaN
0.185206664420898,NaN,0.169917159736308,754.494869330884,NaN
0.185342270458444,NaN,0.170031568711967,746.883965576391,NaN
0.185464939894595,NaN,0.170135051977688,736.794421864094,NaN
0.185573288947112,NaN,0.170226445740365,713.610043948626,NaN
0.181029895855196,124.068583722517,0.166386850912779,146.528706512706,NaN
0.181034590039132,124.806501547988,0.166390825557809,147.400795389946,NaN
0.180968999223707,124.904890591384,0.166335287271805,147.508803639853,NaN
0.180976643806905,125.068872330377,0.166341760395538,147.703417089443,NaN
0.180966459723881,125.118066852075,0.166333136916836,147.760240457791,NaN
0.18101960710534,125.429632156163,0.166378139198783,148.134854888439,NaN
NaN,NaN,NaN,NaN,NaN
NaN,NaN,NaN,NaN,NaN
NaN,NaN,NaN,NaN,NaN
NaN,NaN,NaN,NaN,NaN
NaN,NaN,NaN,NaN,NaN
NaN,NaN,NaN,NaN,NaN
